Repository: shady0501/multiModel

# 1. 环境配置

- 虚拟环境配置（仅用于测试代码是否运行成功而非训练使用）：

- 环境更新：mmcv 在python 3.8——3.11，3.12支持不好，需要降到3.12以下，因此更换镜像将环境降到3.10：
---

# 2. 安装依赖库
```bash
pip install opencv-python
pip install numpy
pip install shapely
pip install scikit-learn
pip install pillow
pip install matplotlib
pip install scikit-image tifffile

pip install -U openmim
mim install mmengine
mim install mmcv>=2.0.0
pip install mmpretrain
```

---

# 3. 代码

### 预训练使用模型
[使用 2024 年的 genview 模型](https://huggingface.co/Xiaojie0903/genview_pretrained_models/tree/main)

### 3.1 预训练文件
- `preprocess.ipynb`
- `extract_features.py`
- `encoders.py`

**图片特征提取的运行命令：**
  *(checkpoints文件和代码处于同一级目录)*
```bash
python extract_features.py \
  --input_image input_images/preprocess_demo.png \
  --checkpoint mocov3_resnet50_8xb512-amp-coslr-100e_in1k_genview.pth \
  --model_type genview_resnet50 \
  --tile_size 512 \
  --overlap 128 \
  --batch_size 32 \
```

### 3.2 训练预测文件
- `utils.py`
- `models.py`

---

# 4. 开发日志

### 2025.1.20
1. preprocess.ipynb 图像预处理调整并运行成功，图像如下：
2. 使用 AI 调整完成大部分流程，包括`encoders.py`、`extract_features.py`、`models.py`、`utils.py`

### 2025.1.23
1. 修复 GitHub 提交问题，在保证代码更新不变前提下丢失了近5条推送记录(╥﹏╥)，重新提交

2. 由于原论文中 EsViT 中提供的 checkpoints 无法下载，通过调研使用2024新模型 genview 

3. 嵌入 genview 模型
  - 调整完成模型预训练和图片特征提取部分，使用 genview 模型 ([GitHub 地址](https://github.com/xiaojieli0903/genview/))
  - 模型使用的checkpoints为 Hugging Face 中提供的checkpoints，如图所示：
4. 成功提取灰度图片特征，将其保存为output/genview_features.npz 用于后续训练。
   当前特征维度：{features: (9, 524288), coords: (4, 9), img_shape: (2,), model_type: ()}
  - `features`: (9, 524288) 表明提取的特征矩阵有 9 个分块，每个分块的特征维度为 524288。
  - `coords`: (4, 9) 提供了每个分块的坐标信息（如分块在原始图像中的位置）。
  - `img_shape`: (2,) 描述了输入图像的形状，应该是 (高度, 宽度)。
  - `model_type`: () 表示使用的模型类型（可能在保存时未正确写入）。
  
5. 文本数据预处理（类型及类别数量统计，以便后续处理）

| 字段名称         | 数值类型        | 离散值类别数量          |
|------------------|---------------|-----------------|
| 混凝土强度等级   | 离散值           | 10类    |
| 胶材总量（kg/m³）| 连续值           | -       |
| 水胶比           | 连续值          | -        |
| 水泥品种         | 离散值          | 3类      |
| 水泥型号         | 离散值          | 3类      |
| 水泥（kg/m³）    | 连续值          | -        |
| 粉煤灰掺量（%）  | 连续值          | -        |
| 矿粉掺量（%）    | 连续值          | -        |
| 硅灰掺量（%）    | 连续值          | -        |
| 其余胶材（%）    | 连续值          | -        |
| 减水剂（%）      | 连续值          | -        |
| 砂率             | 连续值         | -        |
| 石子（kg/m³）    | 连续值          | -        |
| 石子级配         | 离散值          | 3类      |
| 抗裂剂（%）      | 连续值          | -        |
| 抗裂剂掺加方式   | 离散值          | 3类      |
| 抗裂剂型号       | 离散值          | 10类     |
| 龄期             | 连续值          | -        |
| 强度             | 连续值          | -        |

### 2025.1.24
1. 更改 `extract_features.py` 逻辑，使其能够支持对多张图片进行特征提取，提取特征保存为 `output/{slide_id}_features.npz`，并重命名测试图片为 `1.png`

2. 更改`utils.py`文件，使其能够符合混凝土的输入格式，当前训练预测的命令为：
  
  ```bash
  python utils.py \
      --data_path data.csv \
      --categorical_columns "混凝土强度等级" "水泥品种" "水泥型号" "石子级配" "抗裂剂掺加方式" "抗裂剂型号" \
      --continuous_columns "胶材总量（kg/m³）" "水胶比" "水泥（kg/m³）" "粉煤灰掺量（%）" "矿粉掺量（%）" "硅灰掺量（%）" "其余胶材（%）" "减水剂（%）" "砂率" "石子（kg/m³）" "抗裂剂（%）" "龄期" \
      --target_column "强度" \
      --test_size 0.2 \
      --random_state 42 \
      --batch_size 32 \
      --num_workers 4 \
      --num_epochs 100 \
      --log_dir checkpoints
  ```
  参数说明：
  - data_path：CSV 数据文件路径。
  - categorical_columns：离散值字段列表，需用空格分隔字段名称。
  - continuous_columns：连续值字段列表，需用空格分隔字段名称。
  - target_column：目标值字段名称。
  - test_size：测试集比例（默认 0.2）。
  - random_state：随机种子（默认 42）。
  - batch_size：训练批次大小（默认 32）。
  - num_workers：数据加载器的线程数（默认 4）。
  - num_epochs：训练的总轮数（默认 100）。
  - log_dir：模型保存路径（默认 checkpoints）。

3. 更改`models.py`文件，使其能够符合混凝土的输入格式，由于此次模型的更改，上述第二条中`utils.py`的代码和运行命令也需要更改，已更改，尚未运行测试
  ```bash
  python utils.py \
    --data_path "data/concrete_data.csv" \
    --categorical_columns "混凝土强度等级" "水泥品种" "水泥型号" "石子级配" "抗裂剂掺加方式" "抗裂剂型号" \
    --continuous_columns "胶材总量（kg/m³）" "水胶比" "水泥（kg/m³）" "粉煤灰掺量（%）" "矿粉掺量（%）" \
    "硅灰掺量（%）" "其余胶材（%）" "减水剂（%）" "砂率" "石子（kg/m³）" "抗裂剂（%）" "龄期" \
    --target_column "强度" \
    --test_size 0.2 \
    --random_state 42 \
    --batch_size 32 \
    --num_workers 4 \
    --num_epochs 100 \
    --log_dir "checkpoints"
  ```
  参数说明：
  - data_path：CSV 数据文件路径。
  - categorical_columns：离散值字段列表，需用空格分隔字段名称。
  - continuous_columns：连续值字段列表，需用空格分隔字段名称。
  - target_column：目标值字段名称。
  - test_size：测试集比例（默认 0.2）。
  - random_state：随机种子（默认 42）。
  - batch_size：训练批次大小（默认 32）。
  - num_workers：数据加载器的线程数（默认 4）。
  - num_epochs：训练的总轮数（默认 100）。
  - log_dir：模型保存路径（默认 checkpoints）。

### 2025.2.3
1. 修改`model.py`的问题：
    - 主模型默认特征维度和图片实际特征维度不一致，应改为**524288**
    - 当前仍然使用**kron**乘积融合，但是可能会导致维度爆炸的问题，可能需要修改为**concat**融合，当前仍然为**kron**乘积融合

### 2025.2.4
1. 将文本数据格式从`xlsx`转换为`csv`，从而匹配代码格式
2. 修改utils.py文件代码，使其能够解析输出的参数命令，并将独热编码改为标签编码（因为在多模态模型中无需使用独热编码防止高维空间距离错误，仅需要通过标签编码嵌入模型）
3. 修改文本数据和图片特征数据的映射关系，每次获取数据时动态加载对应的特征文件
4. 构造包含`slide_id`的假文本数据`data_419.csv`（仅三行），同时对应图片特征均为同一份图片特征拷贝三份重命名得到的
5.

File: data.csv (part 1 of 4)
slide_id,水用量（kg/m3）,水泥矿物组分_C3S（%）,水泥矿物组分_C2S（%）,水泥矿物组分_C3A（%）,水泥矿物组分_C4AF（%）,胶砂抗压_7d（MPa）,胶砂抗压_28d（MPa）,胶砂抗折3d（MPa）,胶砂抗折7d（MPa）,胶砂抗折_28d（MPa）,水化热_1d（J/g）,水化热_3d（J/g）,水化热_7d（J/g）,水泥用量（kg/m3）,FA化学组分_SiO2（%）,FA化学组分_Al2O3（%）,FA化学组分_Fe2O3（%）,FA化学组分_CaO（%）,粉煤灰用量（kg/m3）,砂表观密度（kg/m3）,砂用量（kg/m3）,石1坚固性（%）,石1压碎指标（%）,石1用量（kg/m3）,石2坚固性（%）,石2压碎指标（%）,石2用量（kg/m3）,石3坚固性（%）,石3压碎指标（%）,石3用量（kg/m3）,外加剂1用量（%）,外加剂2用量（%）,28d抗压强度
1,77,52.62,21.19,3.91,17.54,41.23333333,58.8,5.853333333,6.97,8.63,199,244,273,52,42.23,29.18,14.08333333,3.703333333,78,2650,702,3,6.58,457.8,1.3997,4.865,610.4,1.6428,5.286,457.8,0.3,0.01,10.4
2,78,52.62,21.19,3.91,17.54,41.23333333,58.8,5.853333333,6.97,8.63,199,244,273,56,42.23,29.18,14.08333333,3.703333333,84,2650,677,3,6.58,457.8,1.3997,4.865,610.4,1.6428,5.286,457.8,0.3,0.01,11.1
3,78,52.62,21.19,3.91,17.54,41.23333333,58.8,5.853333333,6.97,8.63,199,244,273,60,42.23,29.18,14.08333333,3.703333333,90,2650,650,3,6.58,462,1.3997,4.865,616,1.4682,5.286,462,0.3,0.01,12.2
4,78,52.62,21.19,3.91,17.54,41.23333333,58.8,5.853333333,6.97,8.63,199,244,273,68,42.23,29.18,14.08333333,3.703333333,102,2650,622,3,6.58,465,1.3997,4.865,620,1.4383,5.286,465,0.3,0.01,16.9
5,76,52.62,21.19,3.91,17.54,41.23333333,58.8,5.853333333,6.97,8.63,199,244,273,82,42.23,29.18,14.08333333,3.703333333,68,2650,655,3,6.58,466.8,1.3997,4.865,622.4,1.4383,5.286,466.8,0.3,0.01,16.9
6,75,52.62,21.19,3.91,17.54,41.23333333,58.8,5.853333333,6.97,8.63,199,244,273,94,42.23,29.18,14.08333333,3.703333333,76,2650,628,3,6.58,469.2,1.3997,4.865,625.6,1.4383,5.286,469.2,0.3,0.01,23.6
7,95,52.62,21.19,3.91,17.54,41.23333333,58.8,5.853333333,6.97,8.63,199,244,273,169,42.23,29.18,14.08333333,3.703333333,42,2650,524,3,6.58,471.9,1.3997,4.865,629.2,1.4383,5.286,471.9,0.2,0.004,28.1
8,95,52.62,21.19,3.91,17.54,41.23333333,58.8,5.853333333,6.97,8.63,199,244,273,190,42.23,29.18,14.08333333,3.703333333,48,2650,497,3,6.58,482.4,1.3997,4.865,643.2,1.4385,5.286,482.4,0.2,0.004,36.9
9,93,52.62,21.19,3.91,17.54,41.23333333,58.8,5.853333333,6.97,8.63,199,244,273,207,0,0,0,0,0,2650,532,3,6.58,483,1.3997,4.865,644,1.4385,5.286,483,0.2,0.004,27.3
10,92,52.62,21.19,3.91,17.54,41.23333333,58.8,5.853333333,6.97,8.63,199,244,273,230,0,0,0,0,0,2650,506,3,6.58,489,1.3997,4.865,652,1.4385,5.286,489,0.2,0.004,34.2
11,93,52.62,21.19,3.91,17.54,41.23333333,58.8,5.853333333,6.97,8.63,199,244,273,130,42.23,29.18,14.08333333,3.703333333,56,2650,481,3,6.58,314.4,1.3997,4.865,209.6,1.3708,5.074,524,0.25,0.0055,26
12,83,52.62,21.19,3.91,17.54,41.23333333,58.8,5.853333333,6.97,8.63,199,244,273,116,42.23,29.18,14.08333333,3.703333333,50,2650,492,3,6.58,505.2,1.3997,4.865,336.8,0.8473,4.703,842,0.5,0.0055,20
13,95,52.62,21.19,3.91,17.54,41.23333333,58.8,5.853333333,6.97,8.63,199,244,273,121,42.23,29.18,14.08333333,3.703333333,52,2650,504,3,6.58,489.6,1.3997,4.865,326.4,0.8402,4.787,816,0.25,0.0055,21.1
14,93,52.62,21.19,3.91,17.54,26.3,52.8,4,5.16,7.975,144,193.5,244.5,149,42.23,29.18,14.08333333,3.703333333,37,2650,482,3,6.58,495.3,1.3997,4.865,330.2,0.8402,4.703,825.5,0.25,0.0055,21.7
15,95,52.62,21.19,3.91,17.54,26.3,52.8,4,5.16,7.975,144,193.5,244.5,138,42.23,29.18,14.08333333,3.703333333,35,2650,505,3,6.58,490.5,1.3997,4.865,327,0.8402,4.787,817.5,0.25,0.0055,20.2
16,90,52.62,21.19,3.91,17.54,41.23333333,58.8,5.853333333,6.97,8.63,199,244,273,160,42.23,29.18,14.08333333,3.703333333,40,2650,445,3,6.58,513.9,1.3997,4.865,342.6,0.8473,4.703,856.5,0.25,0.005,31.1
17,92,52.62,21.19,3.91,17.54,41.23333333,58.8,5.853333333,6.97,8.63,199,244,273,147,42.23,29.18,14.08333333,3.703333333,37,2650,469,3,6.58,509.7,1.3997,4.865,339.8,0.8473,4.703,849.5,0.25,0.005,28
18,113,52.62,21.19,3.91,17.54,41.23333333,58.8,5.853333333,6.97,8.63,199,244,273,201,42.23,29.18,14.08333333,3.703333333,50,2650,543,3,6.58,675.9,1.3986,4.865,826.1,0,0,0,0.35,0.005,28.8
19,115,52.62,21.19,3.91,17.54,41.23333333,58.8,5.853333333,6.97,8.63,199,244,273,184,42.23,29.18,14.08333333,3.703333333,46,2650,567,3,6.58,671.4,1.3986,4.865,820.6,0,0,0,0.35,0.005,24.8
20,115,52.62,21.19,3.91,17.54,41.23333333,58.8,5.853333333,6.97,8.63,199,244,273,184,42.23,29.18,14.08333333,3.703333333,46,2650,588,3,6.58,661.95,1.3986,4.865,809.05,0,0,0,0.35,0.005,24.2
21,117,52.62,21.19,3.91,17.54,41.23333333,58.8,5.853333333,6.97,8.63,199,244,273,170,42.23,29.18,14.08333333,3.703333333,43,2650,611,3,6.58,656.1,1.3986,4.865,801.9,0,0,0,0.35,0.005,19.7
22,119,52.62,21.19,3.91,17.54,41.23333333,58.8,5.853333333,6.97,8.63,199,244,273,158,42.23,29.18,14.08333333,3.703333333,40,2650,634,3,6.58,649.35,1.3986,4.865,793.65,0,0,0,0.35,0.005,18.3
23,90,52.62,21.19,3.91,17.54,41.23333333,58.8,5.853333333,6.97,8.63,199,244,273,200,0,0,0,0,0,2650,521,3,6.58,494.7,1.3997,4.865,329.8,0.8402,4.703,824.5,0.5,0.001,38
24,91,52.62,21.19,3.91,17.54,41.23333333,58.8,5.853333333,6.97,8.63,199,244,273,182,0,0,0,0,0,2650,547,3,6.58,492,1.3997,4.865,328,0.8402,4.764,820,0.5,0.001,35.9
25,91,52.62,21.19,3.91,17.54,41.23333333,58.8,5.853333333,6.97,8.63,199,244,273,162,42.23,29.18,14.08333333,3.703333333,40,2650,318,3,6.58,491.7,1.3997,4.865,327.8,0.8402,4.764,819.5,0.5,0.0015,36.7
26,92,52.62,21.19,3.91,17.54,41.23333333,58.8,5.853333333,6.97,8.63,199,244,273,147,42.23,29.18,14.08333333,3.703333333,37,2650,543,3,6.58,489.3,1.3997,4.865,326.2,0.8402,4.787,815.5,0.5,0.0015,29.4
27,117,52.62,21.19,3.91,17.54,41.23333333,58.8,5.853333333,6.97,8.63,199,244,273,213,0,0,0,0,0,2650,690,3,6.58,630.45,1.3986,4.865,770.55,0,0,0,0.5,0.001,29.7
28,117,52.62,21.19,3.91,17.54,41.23333333,58.8,5.853333333,6.97,8.63,199,244,273,234,0,0,0,0,0,2650,662,3,6.58,633.15,1.3986,4.865,773.85,0,0,0,0.5,0.001,31.7
29,95,52.62,21.19,3.91,17.54,41.23333333,58.8,5.853333333,6.97,8.63,199,244,273,152,42.23,29.18,14.08333333,3.703333333,38,2650,543,3,6.517,489.3,1.4364,4.865,326.2,1.1136,5.073,815.5,0.5,0.0015,24.6
30,100,52.62,21.19,3.91,17.54,41.23333333,58.8,5.853333333,6.97,8.63,199,244,273,178,42.23,29.18,14.08333333,3.703333333,44,2650,524,3,6.517,482.4,1.4364,4.865,643.2,1.5532,5.614,482.4,0.2,0.004,28.1
31,119,53.2067,20.5596,2.0342,17.2802,39.5,54.8,6,7.2,8.3,167.28,214.28,248.81,216,0,0,0,0,0,2650,689,3,6.58,630.45,1.3986,4.865,770.55,0,0,0,0.5,0.001,24.3
32,95,53.2067,20.5596,2.0342,17.2804,39.5,54.8,6,7.2,8.3,167.28,214.13,246.54,121,42.23,29.18,14.08333333,3.703333333,52,2650,555,3,6.58,474.3,1.3997,4.865,316.2,0.9846,5.114,790.5,0.5,0.0015,21.1
33,120,53.2067,20.5596,2.0342,17.2802,39.5,54.8,6,7.2,8.3,167.28,214.265,248.81,192,42.23,29.18,14.08333333,3.703333333,48,2650,659,3,6.58,630,1.3986,4.865,770,0,0,0,0.5,0.0015,24.7
34,119,52.7706,20.52482,2.6597,17.5407,42.1,55.6,6.5,7.7,8.8,169.56,214.63,261.49,216,0,0,0,0,0,2650,689,3,6.58,630.45,1.3986,4.865,770.55,0,0,0,0.5,0.001,21.2
35,95,52.7706,20.53152,2.6597,17.5424,42.1,55.6,6.5,7.7,8.8,169.56,214.615,259.46,121,42.23,29.18,14.08333333,3.703333333,52,2650,555,3,6.58,474.3,1.3997,4.865,316.2,0.9846,5.114,790.5,0.5,0.0015,19.2
36,120,52.7706,20.52482,2.6597,17.5407,42.1,55.6,6.5,7.7,8.8,169.56,214.615,261.49,192,42.23,29.18,14.08333333,3.703333333,48,2650,659,3,6.58,630,1.3986,4.865,770,0,0,0,0.5,0.0015,23.6
37,160,54.38,19.75,1.91,16.96,37.3,59.4,5.1,6.5,8.7,177.19,227,262,457,0,0,0,0,0,2650,589,0.4346,6.704,1251,0,0,0,0,0,0,0.5,0,46.6
38,159,54.38,19.75,1.91,16.96,37.3,59.4,5.1,6.5,8.7,177.19,227,262,398,0,0,0,0,0,2650,626,0.4346,6.704,1271,0,0,0,0,0,0,0.5,0,42.2
39,159,54.38,19.75,1.91,16.96,37.3,59.4,5.1,6.5,8.7,177.19,227,262,353,0,0,0,0,0,2650,652,0.4346,6.704,1294,0,0,0,0,0,0,0.5,0,36.9
40,159,54.38,19.75,1.91,16.96,37.3,59.4,5.1,6.5,8.7,177.19,227,262,317,0,0,0,0,0,2650,675,0.4346,6.704,1307,0,0,0,0,0,0,0.5,0,32.4
41,156,54.38,19.75,1.91,16.96,37.3,59.4,5.1,6.5,8.7,177.19,227,262,401,43.77,27.37,17.2,4.09,45,2650,595,0.4346,6.704,1262,0,0,0,0,0,0,0.5,0,44.5
42,156,54.38,19.75,1.91,16.96,37.3,59.4,5.1,6.5,8.7,177.19,227,262,351,43.77,27.37,17.2,4.09,39,2650,612,0.4346,6.704,1300,0,0,0,0,0,0,0.5,0,43.1
43,156,54.38,19.75,1.91,16.96,37.3,59.4,5.1,6.5,8.7,177.19,227,262,312,43.77,27.37,17.2,4.09,35,2650,647,0.4615,6.704,1314,0,0,0,0,0,0,0.5,0,37.8
44,155,54.38,19.75,1.91,16.96,37.3,59.4,5.1,6.5,8.7,177.19,227,262,279,43.77,27.37,17.2,4.09,31,2650,669,0.4975,6.704,1328,0,0,0,0,0,0,0.5,0,32.5
45,153,54.38,19.75,1.91,16.96,37.3,59.4,5.1,6.5,8.7,177.19,227,262,371.5,43.77,27.37,17.2,4.09,66,2650,588,0.4346,6.704,1280,0,0,0,0,0,0,0.5,0,42.3
46,153,54.38,19.75,1.91,16.96,37.3,59.4,5.1,6.5,8.7,177.19,227,262,325.5,43.77,27.37,17.2,4.09,57,2650,615,0.4346,6.704,1307,0,0,0,0,0,0,0.5,0,40.9
47,153,54.38,19.75,1.91,16.96,37.3,59.4,5.1,6.5,8.7,177.19,227,262,289,43.77,27.37,17.2,4.09,51,2650,639,0.4975,6.704,1324,0,0,0,0,0,0,0.5,0,35.1
48,152,54.38,19.75,1.91,16.96,37.3,59.4,5.1,6.5,8.7,177.19,227,262,258,43.77,27.37,17.2,4.09,46,2650,660,0.4975,6.704,1340,0,0,0,0,0,0,0.5,0,29.1
49,150,54.38,19.75,1.91,16.96,37.3,59.4,5.1,6.5,8.7,177.19,227,262,343.5,43.77,27.37,17.2,4.09,86,2650,589,0.4346,6.704,1285,0,0,0,0,0,0,0.5,0,40.2
50,150,54.38,19.75,1.91,16.96,37.3,59.4,5.1,6.5,8.7,177.19,227,262,300,43.77,27.37,17.2,4.09,75,2650,617,0.4346,6.704,1310,0,0,0,0,0,0,0.5,0,36.6
51,149,54.38,19.75,1.91,16.96,37.3,59.4,5.1,6.5,8.7,177.19,227,262,264,43.77,27.37,17.2,4.09,66,2650,642,0.4975,6.704,1336,0,0,0,0,0,0,0.5,0,31.2
52,149,54.38,19.75,1.91,16.96,37.3,59.4,5.1,6.5,8.7,177.19,227,262,238,43.77,27.37,17.2,4.09,60,2650,660,0.4975,6.704,1341,0,0,0,0,0,0,0.5,0,27.7
53,149,54.38,19.75,1.91,16.96,37.3,59.4,5.1,6.5,8.7,177.19,227,262,456,0,0,0,0,0,2650,565,0.4346,6.704,1226,0,0,0,0,0,0,0.5,0.007,34.5
54,147,54.38,19.75,1.91,16.96,37.3,59.4,5.1,6.5,8.7,177.19,227,262,351,43.77,27.37,17.2,4.09,39,2650,586,0.4346,6.704,1245,0,0,0,0,0,0,0.5,0.006,28.2
55,144,54.38,19.75,1.91,16.96,37.3,59.4,5.1,6.5,8.7,177.19,227,262,325.5,43.77,27.37,17.2,4.09,57,2650,587,0.4346,6.704,1251,0,0,0,0,0,0,0.5,0.006,27.8
56,146,54.38,19.75,1.91,16.96,37.3,59.4,5.1,6.5,8.7,177.19,227,262,312,43.77,27.37,17.2,4.09,35,2650,599,0.4346,6.704,1272,0,0,0,0,0,0,0.5,0.006,24.8
57,145,54.38,19.75,1.91,16.96,37.3,59.4,5.1,6.5,8.7,177.19,227,262,414.4,0,0,0,0,0,2650,621.7,0.4346,6.704,1214,0,0,0,0,0,0,0.5,0.003,48.6
58,145,54.38,19.75,1.91,16.96,37.3,59.4,5.1,6.5,8.7,177.19,227,262,373,43.77,27.37,17.2,4.09,41.5,2650,609,0.4346,6.704,1216,0,0,0,0,0,0,0.5,0.0033,48.5
59,146.5,54.38,19.75,1.91,16.96,37.3,59.4,5.1,6.5,8.7,177.19,227,262,334.8,43.77,27.37,17.2,4.09,83.6,2650,593.8,0.4346,6.704,1212,0,0,0,0,0,0,0.5,0.0043,47.6
60,148,54.38,19.75,1.91,16.96,37.3,59.4,5.1,6.5,8.7,177.19,227,262,296,43.77,27.37,17.2,4.09,126.7,2650,587.1,0.4346,6.704,1199,0,0,0,0,0,0,0.5,0.0065,39.5
61,146.5,54.38,19.75,1.91,16.96,37.3,59.4,5.1,6.5,8.7,177.19,227,262,325.5,0,0,0,0,0,2650,683.5,0.4346,6.704,1223,0,0,0,0,0,0,0.5,0.0035,33.4
62,146,54.38,19.75,1.91,16.96,37.3,59.4,5.1,6.5,8.7,177.19,227,262,292,43.77,27.37,17.2,4.09,32.4,2650,667.2,0.4346,6.704,1233,0,0,0,0,0,0,0.5,0.0033,34
63,146,54.38,19.75,1.91,16.96,37.3,59.4,5.1,6.5,8.7,177.19,227,262,259.6,43.77,27.37,17.2,4.09,64.8,2650,664,0.4346,6.704,1228,0,0,0,0,0,0,0.5,0.0045,33.1
64,146.5,54.38,19.75,1.91,16.96,37.3,59.4,5.1,6.5,8.7,177.19,227,262,227.7,43.77,27.37,17.2,4.09,97.7,2650,655.3,0.4346,6.704,1225,0,0,0,0,0,0,0.5,0.006,28.1
65,149,54.38,19.75,1.91,16.96,37.3,59.4,5.1,6.5,8.7,177.19,227,262,271,0,0,0,0,0,2650,736.2,0.4346,6.704,1210,0,0,0,0,0,0,0.5,0.004,25.1
66,149,54.38,19.75,1.91,16.96,37.3,59.4,5.1,6.5,8.7,177.19,227,262,244.1,43.77,27.37,17.2,4.09,27,2650,719,0.4346,6.704,1219,0,0,0,0,0,0,0.5,0.0038,25.1
67,149,54.38,19.75,1.91,16.96,37.3,59.4,5.1,6.5,8.7,177.19,227,262,216.7,43.77,27.37,17.2,4.09,54.4,2650,711.8,0.4346,6.704,1220,0,0,0,0,0,0,0.5,0.0043,24.9
68,149,54.38,19.75,1.91,16.96,37.3,59.4,5.1,6.5,8.7,177.19,227,262,189.7,43.77,27.37,17.2,4.09,81.4,2650,708.9,0.4346,6.704,1215,0,0,0,0,0,0,0.5,0.006,21.6
69,150,54.38,19.75,1.91,16.96,37.3,59.4,5.1,6.5,8.7,177.19,227,262,230.9,0,0,0,0,0,2650,778,0.4346,6.704,1201,0,0,0,0,0,0,0.5,0.004,20.5
70,150,54.38,19.75,1.91,16.96,37.3,59.4,5.1,6.5,8.7,177.19,227,262,207.7,43.77,27.37,17.2,4.09,23,2650,755,0.4346,6.704,1215,0,0,0,0,0,0,0.5,0.0043,20
71,150,54.38,19.75,1.91,16.96,37.3,59.4,5.1,6.5,8.7,177.19,227,262,184.7,43.77,27.37,17.2,4.09,45.9,2650,748.3,0.4346,6.704,1217,0,0,0,0,0,0,0.5,0.0047,19.2
72,150,54.38,19.75,1.91,16.96,37.3,59.4,5.1,6.5,8.7,177.19,227,262,161.8,43.77,27.37,17.2,4.09,69.1,2650,741,0.4346,6.704,1217,0,0,0,0,0,0,0.5,0.0065,17.1
73,148,54.38,19.75,1.91,16.96,37.3,59.4,5.1,6.5,8.7,177.19,227,262,269,0,0,0,0,0,2650,729.4,1.8,8.4,547.7,1.89,6.643,669.4,0,0,0,0.5,0.003,26.6
74,148,54.38,19.75,1.91,16.96,37.3,59.4,5.1,6.5,8.7,177.19,227,262,215.3,43.77,27.37,17.2,4.09,53.8,2650,704.6,1.8,8.4,552.1,1.89,6.643,674.8,0,0,0,0.5,0.003,24
75,148,54.38,19.75,1.91,16.96,37.3,59.4,5.1,6.5,8.7,177.19,227,262,188.4,43.77,27.37,17.2,4.09,80.7,2650,701.7,1.8,8.4,550,1.89,6.643,672,0,0,0,0.5,0.003,20.4
76,145,54.38,19.75,1.91,16.96,37.3,59.4,5.1,6.5,8.7,177.19,227,262,322,0,0,0,0,0,2650,678,1.8,8.4,554.3,1.89,6.643,677.5,0,0,0,0.5,0.003,32.9
77,143,54.38,19.75,1.91,16.96,37.3,59.4,5.1,6.5,8.7,177.19,227,262,254.2,43.77,27.37,17.2,4.09,63.6,2650,665,1.8,8.4,556,1.89,6.643,680,0,0,0,0.5,0.003,32.1
78,143,54.38,19.75,1.91,16.96,37.3,59.4,5.1,6.5,8.7,177.19,227,262,222.4,43.77,27.37,17.2,4.09,95.3,2650,652.6,1.8,8.4,557.9,1.89,6.643,681.9,0,0,0,0.5,0.003,30.4
79,142,54.38,19.75,1.91,16.96,37.3,59.4,5.1,6.5,8.7,177.19,227,262,355,0,0,0,0,0,2650,652.3,1.8,8.4,557.6,1.89,6.643,681.5,0,0,0,0.5,0.004,45
80,137,54.38,19.75,1.91,16.96,37.3,59.4,5.1,6.5,8.7,177.19,227,262,308.2,43.77,27.37,17.2,4.09,34.2,2650,658,1.8,8.4,562.4,1.89,6.643,687.4,0,0,0,0.5,0.004,40.7
81,134,54.38,19.75,1.91,16.96,37.3,59.4,5.1,6.5,8.7,177.19,227,262,284.8,43.77,27.37,17.2,4.09,50.2,2650,642.8,1.8,8.4,574.2,1.89,6.643,701.8,0,0,0,0.5,0.004,38.2
82,132,54.38,19.75,1.91,16.96,37.3,59.4,5.1,6.5,8.7,177.19,227,262,264,43.77,27.37,17.2,4.09,66,2650,644.7,1.8,8.4,576,1.89,6.643,704,0,0,0,0.5,0.004,42.4
83,137,54.38,19.75,1.91,16.96,37.3,59.4,5.1,6.5,8.7,177.19,227,262,391.4,0,0,0,0,0,2650,627.9,1.8,8.4,561,1.89,6.643,685.6,0,0,0,0.5,0.004,50.2
84,135,54.38,19.75,1.91,16.96,37.3,59.4,5.1,6.5,8.7,177.19,227,262,347.1,43.77,27.37,17.2,4.09,38.6,2650,609.9,1.8,8.4,570,1.89,6.643,696.6,0,0,0,0.5,0.004,47.1
85,133,54.38,19.75,1.91,16.96,37.3,59.4,5.1,6.5,8.7,177.19,227,262,323,43.77,27.37,17.2,4.09,57,2650,611.8,1.8,8.4,571.7,1.89,6.643,698.7,0,0,0,0.5,0.004,44.7
86,130,54.38,19.75,1.91,16.96,37.3,59.4,5.1,6.5,8.7,177.19,227,262,297.1,43.77,27.37,17.2,4.09,74.3,2650,616,1.8,8.4,575,1.89,6.643,703,0,0,0,0.5,0.004,48.5
87,140,54.38,19.75,1.91,16.96,37.3,59.4,5.1,6.5,8.7,177.19,227,262,466.7,0,0,0,0,0,2650,586.1,1.8,8.4,547.7,1.89,6.643,669.5,0,0,0,0.5,0.004,58
88,137,54.38,19.75,1.91,16.96,37.3,59.4,5.1,6.5,8.7,177.19,227,262,411,43.77,27.37,17.2,4.09,45.7,2650,570.2,1.8,8.4,557.7,1.89,6.643,681.6,0,0,0,0.5,0.004,53.4
89,137,54.38,19.75,1.91,16.96,37.3,59.4,5.1,6.5,8.7,177.19,227,262,388.2,43.77,27.37,17.2,4.09,68.5,2650,568.6,1.8,8.4,556.1,1.89,6.643,679.7,0,0,0,0.5,0.004,51.8
90,137,54.38,19.75,1.91,16.96,37.3,59.4,5.1,6.5,8.7,177.19,227,262,365.3,43.77,27.37,17.2,4.09,91.3,2650,549.4,1.8,8.4,562.8,1.89,6.643,687.9,0,0,0,0.5,0.004,54.3
91,145,54.38,19.75,1.91,16.96,37.3,59.4,5.1,6.5,8.7,177.19,227,262,483,0,0,0,0,0,2650,678,0.4346,6.704,1193,0,0,0,0,0,0,1.2,0,52.9
92,146,54.38,19.75,1.91,16.96,37.3,59.4,5.1,6.5,8.7,177.19,227,262,438,43.77,27.37,17.2,4.09,49,2650,653,0.4346,6.704,1201,0,0,0,0,0,0,1.2,0,59.7
93,147,54.38,19.75,1.91,16.96,37.3,59.4,5.1,6.5,8.7,177.19,227,262,416.5,43.77,27.37,17.2,4.09,73.5,2650,649,0.4346,6.704,1193,0,0,0,0,0,0,1.2,0,55.5
94,148,54.38,19.75,1.91,16.96,37.3,59.4,5.1,6.5,8.7,177.19,227,262,395,43.77,27.37,17.2,4.09,98,2650,645,0.4346,6.704,1186,0,0,0,0,0,0,1.2,0,56.1
95,145,54.38,19.75,1.91,16.96,37.3,59.4,5.1,6.5,8.7,177.19,227,262,414,0,0,0,0,0,2650,718,0.4346,6.704,1212,0,0,0,0,0,0,1.2,0,45.8
96,146,54.38,19.75,1.91,16.96,37.3,59.4,5.1,6.5,8.7,177.19,227,262,375,43.77,27.37,17.2,4.09,42,2650,694,0.4346,6.704,1221,0,0,0,0,0,0,1.2,0,48.8
97,147,54.38,19.75,1.91,16.96,37.3,59.4,5.1,6.5,8.7,177.19,227,262,357,43.77,27.37,17.2,4.09,63,2650,690,0.4346,6.704,1215,0,0,0,0,0,0,1.2,0,44.9
98,148,54.38,19.75,1.91,16.96,37.3,59.4,5.1,6.5,8.7,177.19,227,262,338,43.77,27.37,17.2,4.09,85,2650,685,0.4346,6.704,1206,0,0,0,0,0,0,1.2,0,44.1
99,145,54.38,19.75,1.91,16.96,37.3,59.4,5.1,6.5,8.7,177.19,227,262,362.5,0,0,0,0,0,2650,754,0.4346,6.704,1220,0,0,0,0,0,0,1.2,0,41.6
100,146,54.38,19.75,1.91,16.96,37.3,59.4,5.1,6.5,8.7,177.19,227,262,328.5,43.77,27.37,17.2,4.09,36.5,2650,729,0.4346,6.704,1231,0,0,0,0,0,0,1.2,0,41.7
101,147,54.38,19.75,1.91,16.96,37.3,59.4,5.1,6.5,8.7,177.19,227,262,312,43.77,27.37,17.2,4.09,55.5,2650,726,0.4346,6.704,1225,0,0,0,0,0,0,1.2,0,41.5
102,148,54.38,19.75,1.91,16.96,37.3,59.4,5.1,6.5,8.7,177.19,227,262,296,43.77,27.37,17.2,4.09,74,2650,722,0.4346,6.704,1219,0,0,0,0,0,0,1.2,0,38.3
103,73.5,29.425,11.902,2.1175,9.1685,23.35,47.5,3.693,4.83,7.79,108,172,220,103,37.7105,21.5699,12.22816667,0.6148,44,2620,688.2,2.096,5.496,459.54,1.8256,6.372,612.72,0.1972,6.056,459.54,0.7,0.04,19
104,72,53.5,21.64,3.85,16.67,44.5,60,5.3,6.625,8.735,177,244,276,86,37.7105,21.5699,12.22816667,0.6148,58,2620,688.6,2.096,5.496,459.81,1.8256,6.372,613.08,0.1972,6.056,459.81,0.7,0.04,20.5
105,70.5,53.5,21.64,3.85,16.67,44.5,60,5.3,6.625,8.735,177,244,276,70.5,37.7105,21.5699,12.22816667,0.6148,70.5,2620,689.2,2.096,5.496,460.2,1.8256,6.372,613.6,0.1972,6.056,460.2,0.7,0.037,19.5
106,70,53.5,21.64,3.85,16.67,44.5,60,5.3,6.625,8.735,177,244,276,56,37.7105,21.5699,12.22816667,0.6148,84,2620,688.2,2.096,5.496,459.54,1.8256,6.372,612.72,0.1972,6.056,459.54,0.7,0.048,16.3
107,133,53.5,21.64,3.85,16.67,44.5,60,5.3,6.625,8.735,177,244,276,380,0,0,0,0,0,2620,653.2,3,5.52,545.895,1.3721,6.372,667.205,0,0,0,0.7,0,54.1
108,129.5,53.5,21.64,3.85,16.67,44.5,60,5.3,6.625,8.735,177,244,276,345,37.7105,21.5699,12.22816667,0.6148,86.5,2620,593.2,3,5.52,541.98,1.3721,6.372,662.42,0,0,0,0.7,0,55.6
109,125,53.5,21.64,3.85,16.67,44.5,60,5.3,6.625,8.735,177,244,276,313,0,0,0,0,0,2620,662.3,2.096,5.496,578.52,1.8245,6.372,707.08,0,0,0,0.7,0.006,38.4
110,126,53.5,21.64,3.85,16.67,44.5,60,5.3,6.625,8.735,177,244,276,288,37.7105,21.5699,12.22816667,0.6148,72,2620,656.1,3,5.52,548.325,1.3721,6.372,670.175,0,0,0,0.7,0,43.3
111,105,53.5,21.64,3.85,16.67,44.5,60,5.3,6.625,8.735,177,244,276,210,0,0,0,0,0,2620,629.2,2.096,5.496,440.43,1.8256,6.372,293.62,1.03,5.943,734.05,0.7,0.0042,34.4
112,95.5,53.5,21.64,3.85,16.67,44.5,60,5.3,6.625,8.735,177,244,276,169.5,37.7105,21.5699,12.22816667,0.6148,42.5,2620,610.6,2.096,5.496,448.47,1.8256,6.372,298.98,0.3472,5.963,747.45,0.7,0.0052,34.8
113,124.5,53.5,21.64,3.85,16.67,44.5,60,5.3,6.625,8.735,177,244,276,289.5,0,0,0,0,0,2620,689.3,2.096,5.496,576.045,1.8245,6.372,704.055,0,0,0,0.7,0.0047,43.2
114,109.5,53.5,21.64,3.85,16.67,44.5,60,5.3,6.625,8.735,177,244,276,219,37.7105,21.5699,12.22816667,0.6148,55,2620,681,2.096,5.496,594.855,1.8245,6.372,727.045,0,0,0,0.7,0.0057,41
115,135,53.5,21.64,3.85,16.67,44.5,60,5.3,6.625,8.735,177,244,276,450,0,0,0,0,0,2620,629.5,3,5.52,526.095,1.3721,6.372,643.005,0,0,0,0.7,0,60.1
116,125.5,53.5,21.64,3.85,16.67,44.5,60,5.3,6.625,8.735,177,244,276,355.5,37.7105,21.5699,12.22816667,0.6148,63,2620,621.7,3,5.52,543.06,1.3721,6.372,663.74,0,0,0,0.7,0,55.3
117,125,53.5,21.64,3.85,16.67,44.5,60,5.3,6.625,8.735,177,244,276,313,0,0,0,0,0,2620,662.3,2.096,5.496,578.52,1.8245,6.372,707.08,0,0,0,0.7,0.006,38.4
118,126,53.5,21.64,3.85,16.67,44.5,60,5.3,6.625,8.735,177,244,276,288,37.7105,21.5699,12.22816667,0.6148,72,2620,656.1,3,5.52,548.325,1.3721,6.372,670.175,0,0,0,0.7,0,43.3
119,124,51.8,20.5,4.3,20.4,42.95,58.85,6.285,7.265,8.965,177,237,270,310.5,0,0,0,0,0,2620,683.2,2.096,5.496,570.96,1.8245,6.372,697.84,0,0,0,0.7,0.0058,43.8
120,84,51.3633,19.99252,2.5291,16.8258,40,61.2,5.7,7.2,9.1,177.45,229.38,259.97,134,41.3668,24.713,13.05366667,4.0401,34,2640,554,0.4975,6.704,1577,0,0,0,0,0,0,0.6,0.0065,38.8
121,84,51.3633,19.99252,2.5291,16.8258,40,61.2,5.7,7.2,9.1,177.45,229.38,259.97,134,41.3668,24.713,13.05366667,4.0401,34,2640,554,0.4975,6.704,1577,0,0,0,0,0,0,0.5,0.0075,38.6
122,84,51.3633,19.99252,2.5291,16.8258,40,61.2,5.7,7.2,9.1,177.45,229.38,259.97,126,41.3668,24.713,13.05366667,4.0401,42,2640,553,0.4975,6.704,1574,0,0,0,0,0,0,0.6,0.0065,35
123,84,51.3633,19.99252,2.5291,16.8258,40,61.2,5.7,7.2,9.1,177.45,229.38,259.97,126,41.3668,24.713,13.05366667,4.0401,42,2640,553,0.4975,6.704,1574,0,0,0,0,0,0,0.5,0.0075,35.2
124,84,51.3633,19.99252,2.5291,16.8258,40,61.2,5.7,7.2,9.1,177.45,229.38,259.97,118,41.3668,24.713,13.05366667,4.0401,50,2640,552,0.4975,6.704,1571,0,0,0,0,0,0,0.6,0.0065,32.2
125,84,51.3633,19.99252,2.5291,16.8258,40,61.2,5.7,7.2,9.1,177.45,229.38,259.97,118,41.3668,24.713,13.05366667,4.0401,50,2640,552,0.4975,6.704,1571,0,0,0,0,0,0,0.5,0.0075,34.1
126,83,51.3633,19.99252,2.5291,16.8258,40,61.2,5.7,7.2,9.1,177.45,229.38,259.97,108,41.3668,24.713,13.05366667,4.0401,58,2640,553,0.4975,6.704,1574,0,0,0,0,0,0,0.6,0.0065,33.2
127,83,51.3633,19.99252,2.5291,16.8258,40,61.2,5.7,7.2,9.1,177.45,229.38,259.97,108,41.3668,24.713,13.05366667,4.0401,58,2640,553,0.4975,6.704,1574,0,0,0,0,0,0,0.5,0.0075,32.2
128,83,51.3633,19.99252,2.5291,16.8258,40,61.2,5.7,7.2,9.1,177.45,229.38,259.97,129,41.3668,24.713,13.05366667,4.0401,55,2640,528,0.4975,6.704,1584,0,0,0,0,0,0,0.6,0.0065,40.3
129,83,51.3633,19.99252,2.5291,16.8258,40,61.2,5.7,7.2,9.1,177.45,229.38,259.97,129,41.3668,24.713,13.05366667,4.0401,55,2640,528,0.4975,6.704,1584,0,0,0,0,0,0,0.5,0.0075,41.7
130,83,51.3633,19.99252,2.5291,16.8258,40,61.2,5.7,7.2,9.1,177.45,229.38,259.97,120,41.3668,24.713,13.05366667,4.0401,64,2640,527,0.4975,6.704,1581,0,0,0,0,0,0,0.6,0.0065,37.5
131,83,51.3633,19.99252,2.5291,16.8258,40,61.2,5.7,7.2,9.1,177.45,229.38,259.97,120,41.3668,24.713,13.05366667,4.0401,64,2640,527,0.4975,6.704,1581,0,0,0,0,0,0,0.5,0.0075,37.7
132,88,51.1773,20.9476,1.5555,17.0713,39.6,60.6,5.7,7.3,8.9,178.1,227.9,246.165,141,41.3668,24.713,13.05366667,4.0401,35,2630,528,0.4975,6.704,1584,0,0,0,0,0,0,0.6,0.0085,37.5
133,88,51.1773,20.9476,1.5555,17.0713,39.6,60.6,5.7,7.3,8.9,178.1,227.9,246.165,132,41.3668,24.713,13.05366667,4.0401,44,2630,527,0.4975,6.704,1581,0,0,0,0,0,0,0.6,0.0085,36.4
134,88,51.1773,20.9476,1.5555,17.0713,39.6,60.6,5.7,7.3,8.9,178.1,227.9,246.165,123,41.3668,24.713,13.05366667,4.0401,53,2630,527,0.4975,6.704,1581,0,0,0,0,0,0,0.6,0.0085,34.4
135,88,51.1773,20.9476,1.5555,17.0713,39.6,60.6,5.7,7.3,8.9,178.1,227.9,246.165,114,41.3668,24.713,13.05366667,4.0401,62,2630,526,0.4975,6.704,1578,0,0,0,0,0,0,0.6,0.0095,33
136,87,51.1773,20.9476,1.5555,17.0713,39.6,60.6,5.7,7.3,8.9,178.1,227.9,246.165,135,41.3668,24.713,13.05366667,4.0401,58,2630,502,0.4975,6.704,1590,0,0,0,0,0,0,0.6,0.0095,36.4
137,87,51.1773,20.9476,1.5555,17.0713,39.6,60.6,5.7,7.3,8.9,178.1,227.9,246.165,125,41.3668,24.713,13.05366667,4.0401,68,2630,501,0.4975,6.704,1587,0,0,0,0,0,0,0.6,0.01,37.6
138,134,53.8613,21.1939,1.9046,17.3444,38.13633333,50.5,6.2,7.022,8.5,189.09,242,282,325.4,52.6649,23.5791,8.2845,4.87,57.5,2580,595,0.8982,9.273,1208,0,0,0,0,0,0,0.85,0.018,53.2
139,132,53.8613,21.1939,1.9046,17.3444,38.13633333,50.5,6.2,7.022,8.5,189.09,242,282,280.5,52.6649,23.5791,8.2845,4.87,49.5,2580,631,0.8982,9.273,1225,0,0,0,0,0,0,0.85,0.0145,47.3
140,130,53.8613,21.2077,1.9046,17.3158,38.13633333,50.5,6.2,7.022,8.5,189.09,242,282,245.6,52.6649,23.5791,8.2845,4.87,43.3,2580,665,0.8982,9.269,1235,0,0,0,0,0,0,0.85,0.0085,43
141,129,53.8613,21.2077,1.9046,17.3158,38.13633333,50.5,6.2,7.02135,8.5,189.09,242,282,219.3,52.6649,23.5791,8.2845,4.87,38.7,2580,694,0.8982,9.269,1234,0,0,0,0,0,0,0.85,0.012,32.5
142,130,53.8613,21.2077,1.9046,17.3158,38.13633333,50.5,6.2,7.02135,8.5,189.09,242,282,200.9,52.6649,23.5791,8.2845,4.87,35.5,2580,720,0.8982,9.273,1226,0,0,0,0,0,0,0.85,0.006,34
143,133,53.8613,21.1939,1.9046,17.3444,38.13633333,50.5,6.2,7.022,8.5,189.09,242,282,285,52.6649,23.5791,8.2845,4.87,95,2580,575,0.8982,9.273,1222,0,0,0,0,0,0,0.85,0.045,52.1
144,132,53.8613,21.2077,1.9046,17.3158,38.13633333,50.5,6.2,7.022,8.5,189.09,242,282,247.5,52.6649,23.5791,8.2845,4.87,82.5,2580,609,0.8982,9.269,1236,0,0,0,0,0,0,0.85,0.023,46.1
145,130,53.8613,21.2077,1.9046,17.3158,38.13633333,50.5,6.2,7.02135,8.5,189.09,242,282,216.7,52.6649,23.5791,8.2845,4.87,72.2,2580,642,0.8982,9.245,1246,0,0,0,0,0,0,0.85,0.015,35.7
146,129,53.8613,21.2077,1.9046,17.3158,38.13633333,50.5,6.2,7.02135,8.5,189.09,242,282,193.5,52.6649,23.5791,8.2845,4.87,64.5,2580,672,0.8982,9.237,1248,0,0,0,0,0,0,0.85,0.015,32.2
147,130,53.8613,21.2077,1.9046,17.3158,38.13633333,50.5,6.2,7.02135,8.5,189.09,242,282,177.3,52.6649,23.5791,8.2845,4.87,59.1,2580,698,0.8982,9.269,1241,0,0,0,0,0,0,0.85,0.01,25.1
148,141,53.8613,21.2077,1.9046,17.3158,38.13633333,50.5,6.2,7.022,8.5,189.09,242,282,261.9,52.6649,23.5791,8.2845,4.87,141,2580,539,0.8982,9.273,1200,0,0,0,0,0,0,0.85,0.028,55.3
149,137,53.8613,21.2077,1.9046,17.3158,38.13633333,50.5,6.2,7.02135,8.5,189.09,242,282,222.6,52.6649,23.5791,8.2845,4.87,119.9,2580,579,0.8982,9.273,1230,0,0,0,0,0,0,0.85,0.03,40.5
150,135,53.8613,21.2077,1.9046,17.3158,38.13633333,50.5,6.2,7.02135,8.5,189.09,242,282,195,52.6649,23.5791,8.2845,4.87,105,2580,612,0.8982,9.269,1243,0,0,0,0,0,0,0.85,0.023,36.6
151,134,53.8613,21.2077,1.9046,17.3158,38.12633333,50.5,6.2,7.02135,8.5,189.11,242,282,174.2,52.6649,23.5791,8.2845,4.87,93.8,2580,642,0.8982,9.245,1246,0,0,0,0,0,0,0.85,0.02,25.9
152,134,53.8613,21.2077,1.9046,17.3158,38.12633333,50.5,6.2,7.02135,8.5,189.11,242,282,158.4,52.6649,23.5791,8.2845,4.87,85.2,2580,669,0.8982,9.269,1242,0,0,0,0,0,0,0.85,0.011,24.9
153,156,53.8613,21.1939,1.9046,17.3444,38.13633333,50.5,6.2,7.022,8.5,189.09,242,282,312,52.6649,23.5791,8.2845,4.87,78,2580,745,0.8803,9.273,988,0,0,0,0,0,0,0.7,0.02,54.9
154,159,53.8613,21.1939,1.9046,17.3444,38.13633333,50.5,6.2,7.022,8.5,189.09,242,282,282.7,52.6649,23.5791,8.2845,4.87,70.6,2580,773,0.8803,9.273,984,0,0,0,0,0,0,0.7,0.01,49.8
155,161,53.8613,21.2077,1.9046,17.3158,38.13633333,50.5,6.2,7.022,8.5,189.09,242,282,257.6,52.6649,23.5791,8.2845,4.87,64.4,2580,801,0.8402,9.273,979,0,0,0,0,0,0,0.7,0.015,46.6
156,157,53.8613,21.1939,1.9046,17.3444,38.13633333,50.5,6.2,7.022,8.5,189.09,242,282,294.4,52.6649,23.5791,8.2845,4.87,98.1,2580,740,0.8803,9.273,981,0,0,0,0,0,0,0.7,0.021,53.7
157,160,53.8613,21.2077,1.9046,17.3158,38.13633333,50.5,6.2,7.022,8.5,189.09,242,282,266.7,52.6649,23.5791,8.2845,4.87,88.9,2580,768,0.8803,9.273,977,0,0,0,0,0,0,0.7,0.017,47.2
158,162,53.8613,21.2077,1.9046,17.3158,38.13633333,50.5,6.2,7.022,8.5,189.09,242,282,243,52.6649,23.5791,8.2845,4.87,81,2580,797,0.8803,9.273,974,0,0,0,0,0,0,0.7,0.012,43.2
159,158,53.8613,21.1939,1.9046,17.3444,38.13633333,50.5,6.2,7.022,8.5,189.09,242,282,276.5,52.6649,23.5791,8.2845,4.87,118.5,2580,735,0.8803,9.273,974,0,0,0,0,0,0,0.7,0.025,54.5
160,161,53.8613,21.2077,1.9046,17.3158,38.13633333,50.5,6.2,7.022,8.5,189.09,242,282,250.4,52.6649,23.5791,8.2845,4.87,107.4,2580,764,0.8803,9.273,972,0,0,0,0,0,0,0.7,0.017,48.4
161,163,53.8613,21.2077,1.9046,17.3158,38.13633333,50.5,6.2,7.02135,8.5,189.09,242,282,228.2,52.6649,23.5791,8.2845,4.87,97.8,2580,792,0.8803,9.273,968,0,0,0,0,0,0,0.7,0.015,42.9
162,134,53.8782,25.41744,1.8964,15.26777,37.67483333,47.8,5.1,6.79485,8.3,165.75,214.05,265.675,325.4,47.2312,22.5247,12.79553333,1.06,57.5,2640,631,0.8982,9.273,1172,0,0,0,0,0,0,0.8,0.016,58
163,131,53.8782,25.41744,1.8964,15.26777,37.67483333,47.8,5.1,6.79485,8.3,165.75,214.05,265.695,278.4,47.2312,22.5247,12.79553333,1.06,49.1,2640,670,0.8982,9.273,1191,0,0,0,0,0,0,0.8,0.011,44.4
164,129,53.8782,25.41744,1.8964,15.26777,37.67483333,47.8,5.1,6.79485,8.3,165.75,214.05,265.695,243.7,47.2312,22.5247,12.79553333,1.06,43,2640,704,0.8982,9.273,1199,0,0,0,0,0,0,0.8,0.007,41.5
165,128,53.8782,25.41744,1.8964,15.26777,37.67483333,47.8,5.1,6.79485,8.3,165.75,214.05,265.695,217.6,47.2312,22.5247,12.79553333,1.06,38.4,2640,735,0.8982,9.273,1199,0,0,0,0,0,0,0.8,0.006,39.8
166,130,53.8782,25.41744,1.8964,15.26777,37.67483333,47.8,5.1,6.79485,8.3,165.75,214.05,265.695,200.9,47.2312,22.5247,12.79553333,1.06,35.5,2640,759,0.8982,9.273,1187,0,0,0,0,0,0,0.8,0.005,36.9
167,132,53.8782,25.41744,1.8964,15.26777,37.67483333,47.8,5.1,6.79485,8.3,165.75,214.05,265.695,282.8,47.2312,22.5247,12.79553333,1.06,94.3,2640,612,0.8982,9.273,1188,0,0,0,0,0,0,0.8,0.018,54.7
168,129,53.8782,25.41744,1.8964,15.26777,37.67483333,47.8,5.1,6.79485,8.3,165.75,214.05,265.695,214.9,47.2312,22.5247,12.79553333,1.06,80.6,2640,659,0.8982,9.273,1224,0,0,0,0,0,0,0.8,0.013,43.6
169,127,53.8782,25.41744,1.8964,15.26777,37.67483333,47.8,5.1,6.79485,8.3,165.75,214.05,265.695,211.6,47.2312,22.5247,12.79553333,1.06,70.6,2640,685,0.8982,9.273,1218,0,0,0,0,0,0,0.8,0.011,42.7
170,124,53.8782,25.41744,1.8964,15.26777,37.67483333,47.8,5.1,6.79485,8.3,165.75,214.05,265.685,186,47.2312,22.5247,12.79553333,1.06,62,2640,719,0.8982,9.273,1224,0,0,0,0,0,0,0.8,0.008,36.7
171,124,53.8782,25.41854,1.8964,15.26777,37.66483333,47.8,5.1,6.79485,8.3,165.77,214.05,265.685,169.1,47.2312,22.5247,12.79553333,1.06,56.4,2640,746,0.8982,9.273,1217,0,0,0,0,0,0,0.8,0.007,33.1
172,130,53.8782,25.41744,1.8964,15.26777,37.67483333,47.8,5.1,6.79485,8.3,165.75,214.05,265.695,241.4,47.2312,22.5247,12.79553333,1.06,130,2640,594,0.8982,9.273,1206,0,0,0,0,0,0,0.8,0.027,50.2
173,127,53.8782,25.41744,1.8964,15.26777,37.67483333,47.8,5.1,6.79485,8.3,165.75,214.05,265.695,206.4,47.2312,22.5247,12.79553333,1.06,111.1,2640,632,0.8982,9.273,1227,0,0,0,0,0,0,0.8,0.014,43.1
174,125,53.8782,25.41744,1.8964,15.26777,37.67483333,47.8,5.1,6.79485,8.3,165.75,214.05,265.685,180.6,47.2312,22.5247,12.79553333,1.06,97.2,2640,666,0.8982,9.269,1237,0,0,0,0,0,0,0.8,0.01,35.9
175,122,53.8782,25.41854,1.8964,15.26777,37.66483333,47.8,5.1,6.79485,8.3,165.77,214.05,265.06,158.6,47.2312,22.5247,12.79553333,1.06,85.4,2640,700,0.8982,9.269,1244,0,0,0,0,0,0,0.8,0.009,31.7
176,122,53.8782,25.41854,1.8964,15.26777,37.72483333,47.8,5.1,6.7876,8.3,165.77,214.05,263.035,144.2,47.2312,22.5247,12.79553333,1.06,77.6,2640,727,0.8982,9.269,1238,0,0,0,0,0,0,0.8,0.009,27.1
177,140,53.8782,25.41744,1.8964,15.26777,37.67483333,47.8,5.1,6.79485,8.3,165.75,214.05,265.695,280,47.2312,22.5247,12.79553333,1.06,70,2640,778,0.8803,9.273,1031,0,0,0,0,0,0,0.8,0.022,53.9
178,146,53.8782,25.41744,1.8964,15.26777,37.67483333,47.8,5.1,6.79485,8.3,165.75,214.05,265.695,259.5,47.2312,22.5247,12.79553333,1.06,64.9,2640,800,0.8803,9.273,1018,0,0,0,0,0,0,0.8,0.013,47.7
179,146,53.8782,25.41744,1.8964,15.26777,37.67483333,47.8,5.1,6.79485,8.3,165.75,214.05,265.695,233.6,47.2312,22.5247,12.79553333,1.06,58.4,2640,831,0.8803,9.273,1016,0,0,0,0,0,0,0.8,0.012,41.2
180,138,53.8782,25.41744,1.8964,15.26777,37.67483333,47.8,5.1,6.79485,8.3,165.75,214.05,265.695,258.8,47.2312,22.5247,12.79553333,1.06,86.2,2640,780,0.8803,9.273,1034,0,0,0,0,0,0,0.8,0.024,52.7
181,144,53.8782,25.41744,1.8964,15.26777,37.67483333,47.8,5.1,6.79485,8.3,165.75,214.05,265.695,240,47.2312,22.5247,12.79553333,1.06,80,2640,802,0.8803,9.273,1021,0,0,0,0,0,0,0.8,0.013,48.1
182,144,53.8782,25.41744,1.8964,15.26777,37.67483333,47.8,5.1,6.79485,8.3,165.75,214.05,265.695,216,47.2312,22.5247,12.79553333,1.06,72,2640,833,0.8803,9.273,1018,0,0,0,0,0,0,0.8,0.013,40.4
183,136,53.8782,25.41744,1.8964,15.26777,37.67483333,47.8,5.1,6.79485,8.3,165.75,214.05,265.695,238,47.2312,22.5247,12.79553333,1.06,102,2640,782,0.8803,9.273,1037,0,0,0,0,0,0,0.8,0.027,51.6
184,142,53.8782,25.41744,1.8964,15.26777,37.67483333,47.8,5.1,6.79485,8.3,165.75,214.05,265.695,220.9,47.2312,22.5247,12.79553333,1.06,94.7,2640,803,0.8803,9.273,1022,0,0,0,0,0,0,0.8,0.018,43.6
185,142,53.8782,25.41744,1.8964,15.26777,37.67483333,47.8,5.1,6.79485,8.3,165.75,214.05,265.695,198.8,47.2312,22.5247,12.79553333,1.06,85.2,2640,835,0.8803,9.273,1021,0,0,0,0,0,0,0.8,0.015,40.1
186,142,53.8782,25.41744,1.8964,15.26777,37.67483333,47.8,5.1,6.79485,8.3,165.75,214.05,265.695,237,47.2312,22.5247,12.79553333,1.06,79,2640,733,1,9.6,1100,0,0,0,0,0,0,0.8,0.007,36.2
187,127,53.8782,25.41744,1.8964,15.26777,37.67483333,47.8,5.1,6.79485,8.3,165.75,214.05,265.695,211.5,47.2312,22.5247,12.79553333,1.06,70.5,2640,685,1,9.6,487.2,2,6.7,730.8,0,0,0,0.8,0.011,38.9
188,105,53.8782,25.41744,1.8964,15.26777,37.66483333,47.8,5.1,6.79485,8.3,165.77,214.05,265.685,174.75,47.2312,22.5247,12.79553333,1.06,58.25,2640,602,1,9.6,421.5,2,6.7,281,1.4645,5.705,702.5,0.8,0.009,45.4
189,137,53.8782,25.41744,1.8964,15.26777,37.67483333,47.8,5.1,6.79485,8.3,165.75,214.05,265.685,178.1,47.2312,22.5247,12.79553333,1.06,95.9,2640,750,1,9.6,1125,0,0,0,0,0,0,0.8,0.006,34.4
190,122,53.8782,25.41854,1.8964,15.26777,37.66483333,47.8,5.1,6.79485,8.3,165.77,214.05,265.06,158.6,47.2312,22.5247,12.79553333,1.06,85.4,2640,700,1,9.6,497.6,2,6.7,746.4,0,0,0,0.8,0.009,31.7
191,100,53.8782,25.41854,1.8964,15.26777,37.72483333,47.8,5.1,6.7876,8.3,165.77,214.05,263.035,130,47.2312,22.5247,12.79553333,1.06,70,2640,613,1,9.6,429,2,6.7,286,1.4141,5.731,715,0.8,0.009,38.6
192,131,53.8782,25.41744,1.8964,15.26777,37.67483333,47.8,5.1,6.79485,8.3,165.75,214.05,265.695,278.4,47.2312,22.5247,12.79553333,1.06,49.1,2580,670,1,9.6,476.4,2,6.7,714.6,0,0,0,0.8,0.011,44.4
193,127,53.8782,25.41744,1.8964,15.26777,37.67483333,47.8,5.1,6.79485,8.3,165.75,214.05,265.695,211.6,47.2312,22.5247,12.79553333,1.06,70.6,2580,685,1,9.6,487.2,2,6.7,730.8,0,0,0,0.8,0.011,42.7
194,126,53.8782,25.41744,1.8964,15.26777,37.67483333,47.8,5.1,6.79485,8.3,165.75,214.05,265.695,267.8,47.2312,22.5247,12.79553333,1.06,47.2,2580,641,1,9.6,497.6,2,6.7,746.4,0,0,0,0.8,0.009,46.5
195,122,53.8782,25.41744,1.8964,15.26777,37.67483333,47.8,5.1,6.79485,8.3,165.75,214.05,265.695,203.3,47.2312,22.5247,12.79553333,1.06,67.8,2580,655,1,9.6,508.4,2,6.7,762.6,0,0,0,0.8,0.01,39.5
196,116,53.8782,25.41744,1.8964,15.26777,37.67483333,47.8,5.1,6.79485,8.3,165.75,214.05,265.695,244.4,47.2312,22.5247,12.79553333,1.06,43.1,2580,659,1,9.6,511.6,2,6.7,767.4,0,0,0,0.8,0.055,57.9
197,115,53.8782,25.41744,1.8964,15.26777,37.67483333,47.8,5.1,6.79485,8.3,165.75,214.05,265.695,191.7,47.2312,22.5247,12.79553333,1.06,63.9,2580,666,1,9.6,517.2,2,6.7,775.8,0,0,0,0.8,0.063,44.5
198,139,53.8782,25.41744,1.8964,15.26777,37.67483333,47.8,5.1,6.79485,8.3,165.75,214.05,265.695,228.3,47.2312,22.5247,12.79553333,1.06,76.1,2580,777,1,9.6,643.8,2,6.7,429.2,0,0,0,0.8,0.013,50.3
199,144,53.8782,25.41744,1.8964,15.26777,37.67483333,47.8,5.1,6.79485,8.3,165.75,214.05,265.695,240,47.2312,22.5247,12.79553333,1.06,80,2640,802,1,9.6,612.6,2,6.7,408.4,0,0,0,0.8,0.013,48.1
200,122,53.8782,25.41744,1.8964,15.26777,37.67483333,47.8,5.1,6.79485,8.3,165.75,214.05,265.695,203.3,47.2312,22.5247,12.79553333,1.06,67.8,2580,655,0,3.8,508.4,0,6.446,762.6,0,0,0,0.75,0.01,41
201,125,53.8782,25.41744,1.8964,15.26777,37.67483333,47.8,5.1,6.79485,8.3,165.75,214.05,265.695,208.4,47.2312,22.5247,12.79553333,1.06,69.4,2580,650,0,3.8,504.8,0,6.446,757.2,0,0,0,0.75,0.011,45.7
202,128,53.8782,25.41744,1.8964,15.26777,37.67483333,47.8,5.1,6.79485,8.3,165.75,214.05,265.695,213.3,47.2312,22.5247,12.79553333,1.06,71.1,2580,646,0,3.8,501.6,0,6.446,752.4,0,0,0,0.75,0.012,41.8
203,131,53.8782,25.41744,1.8964,15.26777,37.67483333,47.8,5.1,6.79485,8.3,165.75,214.05,265.695,218.3,47.2312,22.5247,12.79553333,1.06,72.8,2580,641,0,3.8,497.6,0,6.446,746.4,0,0,0,0.75,0.015,38.1
204,134,53.8782,25.41744,1.8964,15.26777,37.67483333,47.8,5.1,6.79485,8.3,165.75,214.05,265.695,223.4,47.2312,22.5247,12.79553333,1.06,74.4,2580,636,0,3.8,494,0,6.446,741,0,0,0,0.75,0.016,41.7
205,137,53.8782,25.41744,1.8964,15.26777,37.67483333,47.8,5.1,6.79485,8.3,165.75,214.05,265.685,184.5,47.2312,22.5247,12.79553333,1.06,79,2640,850,0,3.8,623.4,0,6.446,415.6,0,0,0,0.4,0.008,35.7
206,137,53.8782,25.41744,1.8964,15.26777,37.67483333,47.8,5.1,6.79485,8.3,165.75,214.05,265.685,184.5,52.6242,23.7302,9.9036,4.18,79,2640,850,0,3.8,623.4,0,6.446,415.6,0,0,0,0.4,0.005,37.8
207,137,49.8151,23.00034,3.9811,16.8153,40.3525,49.2,5.5,6.75555,8.5,181.21,222,279,184.5,47.2312,22.5247,12.79553333,1.06,79,2640,850,0,3.8,623.4,0,6.446,415.6,0,0,0,0.4,0.005,31.2
208,137,49.8151,23.00034,3.9811,16.8153,40.3525,49.2,5.5,6.75555,8.5,181.21,222,279,184.5,52.6242,23.7302,9.9036,4.18,79,2640,850,0,3.8,623.4,0,6.446,415.6,0,0,0,0.4,0.005,28.8
209,137,49.4169,22.75682,4.0397,17.4429,40.33716667,55.1,5.6,7.239,9,168.58,212,267,184.5,47.2312,22.5247,12.79553333,1.06,79,2640,850,0,3.8,623.4,0,6.446,415.6,0,0,0,0.4,0.005,30.7
210,137,49.4169,22.75682,4.0397,17.4429,40.33716667,55.1,5.6,7.239,9,168.58,212,267,184.5,52.6242,23.7302,9.9036,4.18,79,2640,850,0,3.8,623.4,0,6.446,415.6,0,0,0,0.4,0.005,31
211,115,53.8782,25.41744,1.8964,15.26777,37.67483333,47.8,5.1,6.79485,8.3,165.75,214.05,265.685,187.5,47.2312,22.5247,12.79553333,1.06,62.5,2640,707,0,3.8,502.8,0,6.446,754.2,0,0,0,0.3,0.013,41.8
212,115,53.8782,25.41744,1.8964,15.26777,37.67483333,47.8,5.1,6.79485,8.3,165.75,214.05,265.685,187.5,52.6242,23.7302,9.9029,4.18,62.5,2640,707,0,3.8,502.8,0,6.446,754.2,0,0,0,0.3,0.01,43.2
213,115,49.8151,23.00034,3.9811,16.8153,40.3525,49.2,5.5,6.75555,8.5,181.21,222,279,187.5,47.2312,22.5247,12.79553333,1.06,62.5,2640,707,0,3.8,502.8,0,6.446,754.2,0,0,0,0.3,0.015,40.5
214,115,49.8151,23.00034,3.9811,16.8153,40.3525,49.2,5.5,6.75555,8.5,181.21,222,279,187.5,52.6242,23.7302,9.9029,4.18,62.5,2640,707,0,3.8,502.8,0,6.446,754.2,0,0,0,0.3,0.016,36.4
215,115,49.4169,22.75682,4.0397,17.4429,40.33716667,55.1,5.6,7.239,9,168.58,212,267,187.5,47.2312,22.5247,12.79553333,1.06,62.5,2640,707,0,3.8,502.8,0,6.446,754.2,0,0,0,0.3,0.012,40.3
216,115,49.4169,22.75682,4.0397,17.4429,40.33716667,55.1,5.6,7.239,9,168.58,212,267,187.5,52.6242,23.7302,9.9029,4.18,62.5,2640,707,0,3.8,502.8,0,6.446,754.2,0,0,0,0.3,0.01,38.3
217,115,53.8782,25.41744,1.8964,15.26777,37.67483333,47.8,5.1,6.79485,8.3,165.75,214.05,265.695,235.9,47.2312,22.5247,12.79553333,1.06,59,2640,675,0,3.8,501.6,0,6.446,752.4,0,0,0,0.3,0.015,52.4
218,116,53.8782,25.41744,1.8964,15.26777,37.67483333,47.8,5.1,6.79485,8.3,165.75,214.05,265.695,273.9,47.2312,22.5247,12.79553333,1.06,48.3,2640,667,0,3.8,495.6,0,6.446,743.4,0,0,0,0.3,0.015,57.8
219,133,53.8782,25.41744,1.8964,15.26777,37.67483333,47.8,5.1,6.79485,8.3,165.75,214.05,265.695,272.8,47.2312,22.5247,12.79553333,1.06,68.2,2640,790,0,3.8,628.2,0,6.446,418.8,0,0,0,0.38,0.02,49.3
220,132,53.8782,25.41744,1.8964,15.26777,37.67483333,47.8,5.1,6.79485,8.3,165.75,214.05,265.675,311.7,47.2312,22.5247,12.79553333,1.06,55,2640,784,0,3.8,623.4,0,6.446,415.6,0,0,0,0.38,0.021,56.5
221,111,53.8782,25.41854,1.8964,15.26777,37.69183333,47.8,5.1,6.79485,8.3,165.77,214.05,263.035,149.5,47.2312,22.5247,12.79553333,1.06,64,2640,742,0,3.8,505.2,0,6.446,757.8,0,0,0,0.34,0.017,31.6
222,110,53.8782,25.41744,1.8964,15.26777,37.67483333,47.8,5.1,6.79485,8.3,165.75,214.05,265.685,179.3,47.2312,22.5247,12.79553333,1.06,71.7,2640,711,0,3.8,505.6,0,6.446,758.4,0,0,0,0.34,0.015,36.6
223,110,53.8782,25.41744,1.8964,15.26777,37.67483333,47.8,5.1,6.79485,8.3,165.75,214.05,265.685,179.3,47.2312,22.5247,12.79553333,1.06,71.7,2640,711,0,3.8,505.6,0,6.446,758.4,0,0,0,0.34,0.015,36.2
224,111,53.8782,25.41744,1.8964,15.26777,37.67483333,47.8,5.1,6.79485,8.3,165.75,214.05,265.695,206.5,47.2312,22.5247,12.79553333,1.06,77.4,2640,699,0,3.8,497.2,0,6.446,745.8,0,0,0,0.34,0.009,48.4
225,112,53.8782,25.41744,1.8964,15.26777,37.67483333,47.8,5.1,6.79485,8.3,165.75,214.05,265.695,229.8,47.2312,22.5247,12.79553333,1.06,86.2,2640,668,0,3.8,496.4,0,6.446,744.6,0,0,0,0.34,0.011,55.6
226,115,53.8782,25.41744,1.8964,15.26777,37.67483333,47.8,5.1,6.79485,8.3,165.75,214.05,265.695,255.5,47.2312,22.5247,12.79553333,1.06,95.8,2640,654,0,3.8,486,0,6.446,729,0,0,0,0.34,0.011,61.8
227,136,53.8782,25.41744,1.8964,15.26777,37.67483333,47.8,5.1,6.79485,8.3,165.75,214.05,265.695,190.4,47.2312,22.5247,12.79553333,1.06,81.6,2640,847,0,3.8,621,0,6.446,414,0,0,0,0.26,0.008,27.6
