Repository: shady0501/multiModel

# 1. 环境配置

- 虚拟环境配置（仅用于测试代码是否运行成功而非训练使用）：

- 环境更新：mmcv 在python 3.8——3.11，3.12支持不好，需要降到3.12以下，因此更换镜像将环境降到3.10：
---

# 2. 安装依赖库
```bash
pip install opencv-python
pip install numpy
pip install shapely
pip install scikit-learn
pip install pillow
pip install matplotlib
pip install scikit-image tifffile

pip install -U openmim
mim install mmengine
mim install mmcv>=2.0.0
pip install mmpretrain
```

---

# 3. 代码

### 预训练使用模型
[使用 2024 年的 genview 模型](https://huggingface.co/Xiaojie0903/genview_pretrained_models/tree/main)

File: data_all_processed.csv (part 1 of 6)
slide_id,水用量（kg/m3）,水泥矿物组分_C3S（%）,水泥矿物组分_C2S（%）,水泥矿物组分_C3A（%）,水泥矿物组分_C4AF（%）,胶砂抗压_7d（MPa）,胶砂抗压_28d（MPa）,胶砂抗折3d（MPa）,胶砂抗折7d（MPa）,胶砂抗折_28d（MPa）,水化热_1d（J/g）,水化热_3d（J/g）,水化热_7d（J/g）,水泥用量（kg/m3）,FA化学组分_SiO2（%）,FA化学组分_Al2O3（%）,FA化学组分_Fe2O3（%）,FA化学组分_CaO（%）,粉煤灰用量（kg/m3）,砂表观密度（kg/m3）,砂用量（kg/m3）,石1坚固性（%）,石1压碎指标（%）,石1用量（kg/m3）,石2坚固性（%）,石2压碎指标（%）,石2用量（kg/m3）,石3坚固性（%）,石3压碎指标（%）,石3用量（kg/m3）,外加剂1用量（%）,外加剂2用量（%）,28d抗压强度
1,77.0,0.5262,0.2119,0.0391,0.1754,41.23333333,58.8,5.853333333,6.97,8.63,199.0,244.0,273.0,52.0,0.42229999999999995,0.2918,0.1408333333,0.03703333333,78.0,2650,702.0,0.03,0.0658,457.8,0.013996999999999999,0.048650000000000006,610.4,0.016428,0.05286,457.8,0.003,0.0001,10.4
2,78.0,0.5262,0.2119,0.0391,0.1754,41.23333333,58.8,5.853333333,6.97,8.63,199.0,244.0,273.0,56.0,0.42229999999999995,0.2918,0.1408333333,0.03703333333,84.0,2650,677.0,0.03,0.0658,457.8,0.013996999999999999,0.048650000000000006,610.4,0.016428,0.05286,457.8,0.003,0.0001,11.1
3,78.0,0.5262,0.2119,0.0391,0.1754,41.23333333,58.8,5.853333333,6.97,8.63,199.0,244.0,273.0,60.0,0.42229999999999995,0.2918,0.1408333333,0.03703333333,90.0,2650,650.0,0.03,0.0658,462.0,0.013996999999999999,0.048650000000000006,616.0,0.014682,0.05286,462.0,0.003,0.0001,12.2
4,78.0,0.5262,0.2119,0.0391,0.1754,41.23333333,58.8,5.853333333,6.97,8.63,199.0,244.0,273.0,68.0,0.42229999999999995,0.2918,0.1408333333,0.03703333333,102.0,2650,622.0,0.03,0.0658,465.0,0.013996999999999999,0.048650000000000006,620.0,0.014383,0.05286,465.0,0.003,0.0001,16.9
5,76.0,0.5262,0.2119,0.0391,0.1754,41.23333333,58.8,5.853333333,6.97,8.63,199.0,244.0,273.0,82.0,0.42229999999999995,0.2918,0.1408333333,0.03703333333,68.0,2650,655.0,0.03,0.0658,466.8,0.013996999999999999,0.048650000000000006,622.4,0.014383,0.05286,466.8,0.003,0.0001,16.9
6,75.0,0.5262,0.2119,0.0391,0.1754,41.23333333,58.8,5.853333333,6.97,8.63,199.0,244.0,273.0,94.0,0.42229999999999995,0.2918,0.1408333333,0.03703333333,76.0,2650,628.0,0.03,0.0658,469.2,0.013996999999999999,0.048650000000000006,625.6,0.014383,0.05286,469.2,0.003,0.0001,23.6
7,95.0,0.5262,0.2119,0.0391,0.1754,41.23333333,58.8,5.853333333,6.97,8.63,199.0,244.0,273.0,169.0,0.42229999999999995,0.2918,0.1408333333,0.03703333333,42.0,2650,524.0,0.03,0.0658,471.9,0.013996999999999999,0.048650000000000006,629.2,0.014383,0.05286,471.9,0.002,4e-05,28.1
8,95.0,0.5262,0.2119,0.0391,0.1754,41.23333333,58.8,5.853333333,6.97,8.63,199.0,244.0,273.0,190.0,0.42229999999999995,0.2918,0.1408333333,0.03703333333,48.0,2650,497.0,0.03,0.0658,482.4,0.013996999999999999,0.048650000000000006,643.2,0.014384999999999998,0.05286,482.4,0.002,4e-05,36.9
9,93.0,0.5262,0.2119,0.0391,0.1754,41.23333333,58.8,5.853333333,6.97,8.63,199.0,244.0,273.0,207.0,0.0,0.0,0.0,0.0,0.0,2650,532.0,0.03,0.0658,483.0,0.013996999999999999,0.048650000000000006,644.0,0.014384999999999998,0.05286,483.0,0.002,4e-05,27.3
10,92.0,0.5262,0.2119,0.0391,0.1754,41.23333333,58.8,5.853333333,6.97,8.63,199.0,244.0,273.0,230.0,0.0,0.0,0.0,0.0,0.0,2650,506.0,0.03,0.0658,489.0,0.013996999999999999,0.048650000000000006,652.0,0.014384999999999998,0.05286,489.0,0.002,4e-05,34.2
11,93.0,0.5262,0.2119,0.0391,0.1754,41.23333333,58.8,5.853333333,6.97,8.63,199.0,244.0,273.0,130.0,0.42229999999999995,0.2918,0.1408333333,0.03703333333,56.0,2650,481.0,0.03,0.0658,314.4,0.013996999999999999,0.048650000000000006,209.6,0.013708,0.05074,524.0,0.0025,5.4999999999999995e-05,26.0
12,83.0,0.5262,0.2119,0.0391,0.1754,41.23333333,58.8,5.853333333,6.97,8.63,199.0,244.0,273.0,116.0,0.42229999999999995,0.2918,0.1408333333,0.03703333333,50.0,2650,492.0,0.03,0.0658,505.2,0.013996999999999999,0.048650000000000006,336.8,0.008473000000000001,0.04703,842.0,0.005,5.4999999999999995e-05,20.0
13,95.0,0.5262,0.2119,0.0391,0.1754,41.23333333,58.8,5.853333333,6.97,8.63,199.0,244.0,273.0,121.0,0.42229999999999995,0.2918,0.1408333333,0.03703333333,52.0,2650,504.0,0.03,0.0658,489.6,0.013996999999999999,0.048650000000000006,326.4,0.008402,0.04787,816.0,0.0025,5.4999999999999995e-05,21.1
14,93.0,0.5262,0.2119,0.0391,0.1754,26.3,52.8,4.0,5.16,7.975,144.0,193.5,244.5,149.0,0.42229999999999995,0.2918,0.1408333333,0.03703333333,37.0,2650,482.0,0.03,0.0658,495.3,0.013996999999999999,0.048650000000000006,330.2,0.008402,0.04703,825.5,0.0025,5.4999999999999995e-05,21.7
15,95.0,0.5262,0.2119,0.0391,0.1754,26.3,52.8,4.0,5.16,7.975,144.0,193.5,244.5,138.0,0.42229999999999995,0.2918,0.1408333333,0.03703333333,35.0,2650,505.0,0.03,0.0658,490.5,0.013996999999999999,0.048650000000000006,327.0,0.008402,0.04787,817.5,0.0025,5.4999999999999995e-05,20.2
16,90.0,0.5262,0.2119,0.0391,0.1754,41.23333333,58.8,5.853333333,6.97,8.63,199.0,244.0,273.0,160.0,0.42229999999999995,0.2918,0.1408333333,0.03703333333,40.0,2650,445.0,0.03,0.0658,513.9,0.013996999999999999,0.048650000000000006,342.6,0.008473000000000001,0.04703,856.5,0.0025,5e-05,31.1
17,92.0,0.5262,0.2119,0.0391,0.1754,41.23333333,58.8,5.853333333,6.97,8.63,199.0,244.0,273.0,147.0,0.42229999999999995,0.2918,0.1408333333,0.03703333333,37.0,2650,469.0,0.03,0.0658,509.7,0.013996999999999999,0.048650000000000006,339.8,0.008473000000000001,0.04703,849.5,0.0025,5e-05,28.0
18,113.0,0.5262,0.2119,0.0391,0.1754,41.23333333,58.8,5.853333333,6.97,8.63,199.0,244.0,273.0,201.0,0.42229999999999995,0.2918,0.1408333333,0.03703333333,50.0,2650,543.0,0.03,0.0658,675.9,0.013986,0.048650000000000006,826.1,0.0,0.0,0.0,0.0034999999999999996,5e-05,28.8
19,115.0,0.5262,0.2119,0.0391,0.1754,41.23333333,58.8,5.853333333,6.97,8.63,199.0,244.0,273.0,184.0,0.42229999999999995,0.2918,0.1408333333,0.03703333333,46.0,2650,567.0,0.03,0.0658,671.4,0.013986,0.048650000000000006,820.6,0.0,0.0,0.0,0.0034999999999999996,5e-05,24.8
20,115.0,0.5262,0.2119,0.0391,0.1754,41.23333333,58.8,5.853333333,6.97,8.63,199.0,244.0,273.0,184.0,0.42229999999999995,0.2918,0.1408333333,0.03703333333,46.0,2650,588.0,0.03,0.0658,661.95,0.013986,0.048650000000000006,809.05,0.0,0.0,0.0,0.0034999999999999996,5e-05,24.2
21,117.0,0.5262,0.2119,0.0391,0.1754,41.23333333,58.8,5.853333333,6.97,8.63,199.0,244.0,273.0,170.0,0.42229999999999995,0.2918,0.1408333333,0.03703333333,43.0,2650,611.0,0.03,0.0658,656.1,0.013986,0.048650000000000006,801.9,0.0,0.0,0.0,0.0034999999999999996,5e-05,19.7
22,119.0,0.5262,0.2119,0.0391,0.1754,41.23333333,58.8,5.853333333,6.97,8.63,199.0,244.0,273.0,158.0,0.42229999999999995,0.2918,0.1408333333,0.03703333333,40.0,2650,634.0,0.03,0.0658,649.35,0.013986,0.048650000000000006,793.65,0.0,0.0,0.0,0.0034999999999999996,5e-05,18.3
23,90.0,0.5262,0.2119,0.0391,0.1754,41.23333333,58.8,5.853333333,6.97,8.63,199.0,244.0,273.0,200.0,0.0,0.0,0.0,0.0,0.0,2650,521.0,0.03,0.0658,494.7,0.013996999999999999,0.048650000000000006,329.8,0.008402,0.04703,824.5,0.005,1e-05,38.0
24,91.0,0.5262,0.2119,0.0391,0.1754,41.23333333,58.8,5.853333333,6.97,8.63,199.0,244.0,273.0,182.0,0.0,0.0,0.0,0.0,0.0,2650,547.0,0.03,0.0658,492.0,0.013996999999999999,0.048650000000000006,328.0,0.008402,0.04764,820.0,0.005,1e-05,35.9
25,91.0,0.5262,0.2119,0.0391,0.1754,41.23333333,58.8,5.853333333,6.97,8.63,199.0,244.0,273.0,162.0,0.42229999999999995,0.2918,0.1408333333,0.03703333333,40.0,2650,318.0,0.03,0.0658,491.7,0.013996999999999999,0.048650000000000006,327.8,0.008402,0.04764,819.5,0.005,1.5e-05,36.7
26,92.0,0.5262,0.2119,0.0391,0.1754,41.23333333,58.8,5.853333333,6.97,8.63,199.0,244.0,273.0,147.0,0.42229999999999995,0.2918,0.1408333333,0.03703333333,37.0,2650,543.0,0.03,0.0658,489.3,0.013996999999999999,0.048650000000000006,326.2,0.008402,0.04787,815.5,0.005,1.5e-05,29.4
27,117.0,0.5262,0.2119,0.0391,0.1754,41.23333333,58.8,5.853333333,6.97,8.63,199.0,244.0,273.0,213.0,0.0,0.0,0.0,0.0,0.0,2650,690.0,0.03,0.0658,630.45,0.013986,0.048650000000000006,770.55,0.0,0.0,0.0,0.005,1e-05,29.7
28,117.0,0.5262,0.2119,0.0391,0.1754,41.23333333,58.8,5.853333333,6.97,8.63,199.0,244.0,273.0,234.0,0.0,0.0,0.0,0.0,0.0,2650,662.0,0.03,0.0658,633.15,0.013986,0.048650000000000006,773.85,0.0,0.0,0.0,0.005,1e-05,31.7
29,95.0,0.5262,0.2119,0.0391,0.1754,41.23333333,58.8,5.853333333,6.97,8.63,199.0,244.0,273.0,152.0,0.42229999999999995,0.2918,0.1408333333,0.03703333333,38.0,2650,543.0,0.03,0.06517,489.3,0.014364,0.048650000000000006,326.2,0.011136,0.050730000000000004,815.5,0.005,1.5e-05,24.6
30,100.0,0.5262,0.2119,0.0391,0.1754,41.23333333,58.8,5.853333333,6.97,8.63,199.0,244.0,273.0,178.0,0.42229999999999995,0.2918,0.1408333333,0.03703333333,44.0,2650,524.0,0.03,0.06517,482.4,0.014364,0.048650000000000006,643.2,0.015531999999999999,0.05614,482.4,0.002,4e-05,28.1
31,119.0,0.532067,0.205596,0.020342,0.172802,39.5,54.8,6.0,7.2,8.3,167.28,214.28,248.81,216.0,0.0,0.0,0.0,0.0,0.0,2650,689.0,0.03,0.0658,630.45,0.013986,0.048650000000000006,770.55,0.0,0.0,0.0,0.005,1e-05,24.3
32,95.0,0.532067,0.205596,0.020342,0.172804,39.5,54.8,6.0,7.2,8.3,167.28,214.13,246.54,121.0,0.42229999999999995,0.2918,0.1408333333,0.03703333333,52.0,2650,555.0,0.03,0.0658,474.3,0.013996999999999999,0.048650000000000006,316.2,0.009846,0.05114,790.5,0.005,1.5e-05,21.1
33,120.0,0.532067,0.205596,0.020342,0.172802,39.5,54.8,6.0,7.2,8.3,167.28,214.265,248.81,192.0,0.42229999999999995,0.2918,0.1408333333,0.03703333333,48.0,2650,659.0,0.03,0.0658,630.0,0.013986,0.048650000000000006,770.0,0.0,0.0,0.0,0.005,1.5e-05,24.7
34,119.0,0.527706,0.2052482,0.026597,0.175407,42.1,55.6,6.5,7.7,8.8,169.56,214.63,261.49,216.0,0.0,0.0,0.0,0.0,0.0,2650,689.0,0.03,0.0658,630.45,0.013986,0.048650000000000006,770.55,0.0,0.0,0.0,0.005,1e-05,21.2
35,95.0,0.527706,0.2053152,0.026597,0.175424,42.1,55.6,6.5,7.7,8.8,169.56,214.615,259.46,121.0,0.42229999999999995,0.2918,0.1408333333,0.03703333333,52.0,2650,555.0,0.03,0.0658,474.3,0.013996999999999999,0.048650000000000006,316.2,0.009846,0.05114,790.5,0.005,1.5e-05,19.2
36,120.0,0.527706,0.2052482,0.026597,0.175407,42.1,55.6,6.5,7.7,8.8,169.56,214.615,261.49,192.0,0.42229999999999995,0.2918,0.1408333333,0.03703333333,48.0,2650,659.0,0.03,0.0658,630.0,0.013986,0.048650000000000006,770.0,0.0,0.0,0.0,0.005,1.5e-05,23.6
37,160.0,0.5438000000000001,0.1975,0.0191,0.1696,37.3,59.4,5.1,6.5,8.7,177.19,227.0,262.0,457.0,0.0,0.0,0.0,0.0,0.0,2650,589.0,0.004346,0.06704,1251.0,0.0,0.0,0.0,0.0,0.0,0.0,0.005,0.0,46.6
38,159.0,0.5438000000000001,0.1975,0.0191,0.1696,37.3,59.4,5.1,6.5,8.7,177.19,227.0,262.0,398.0,0.0,0.0,0.0,0.0,0.0,2650,626.0,0.004346,0.06704,1271.0,0.0,0.0,0.0,0.0,0.0,0.0,0.005,0.0,42.2
39,159.0,0.5438000000000001,0.1975,0.0191,0.1696,37.3,59.4,5.1,6.5,8.7,177.19,227.0,262.0,353.0,0.0,0.0,0.0,0.0,0.0,2650,652.0,0.004346,0.06704,1294.0,0.0,0.0,0.0,0.0,0.0,0.0,0.005,0.0,36.9
40,159.0,0.5438000000000001,0.1975,0.0191,0.1696,37.3,59.4,5.1,6.5,8.7,177.19,227.0,262.0,317.0,0.0,0.0,0.0,0.0,0.0,2650,675.0,0.004346,0.06704,1307.0,0.0,0.0,0.0,0.0,0.0,0.0,0.005,0.0,32.4
41,156.0,0.5438000000000001,0.1975,0.0191,0.1696,37.3,59.4,5.1,6.5,8.7,177.19,227.0,262.0,401.0,0.43770000000000003,0.2737,0.172,0.0409,45.0,2650,595.0,0.004346,0.06704,1262.0,0.0,0.0,0.0,0.0,0.0,0.0,0.005,0.0,44.5
42,156.0,0.5438000000000001,0.1975,0.0191,0.1696,37.3,59.4,5.1,6.5,8.7,177.19,227.0,262.0,351.0,0.43770000000000003,0.2737,0.172,0.0409,39.0,2650,612.0,0.004346,0.06704,1300.0,0.0,0.0,0.0,0.0,0.0,0.0,0.005,0.0,43.1
43,156.0,0.5438000000000001,0.1975,0.0191,0.1696,37.3,59.4,5.1,6.5,8.7,177.19,227.0,262.0,312.0,0.43770000000000003,0.2737,0.172,0.0409,35.0,2650,647.0,0.004615,0.06704,1314.0,0.0,0.0,0.0,0.0,0.0,0.0,0.005,0.0,37.8
44,155.0,0.5438000000000001,0.1975,0.0191,0.1696,37.3,59.4,5.1,6.5,8.7,177.19,227.0,262.0,279.0,0.43770000000000003,0.2737,0.172,0.0409,31.0,2650,669.0,0.004975,0.06704,1328.0,0.0,0.0,0.0,0.0,0.0,0.0,0.005,0.0,32.5
45,153.0,0.5438000000000001,0.1975,0.0191,0.1696,37.3,59.4,5.1,6.5,8.7,177.19,227.0,262.0,371.5,0.43770000000000003,0.2737,0.172,0.0409,66.0,2650,588.0,0.004346,0.06704,1280.0,0.0,0.0,0.0,0.0,0.0,0.0,0.005,0.0,42.3
46,153.0,0.5438000000000001,0.1975,0.0191,0.1696,37.3,59.4,5.1,6.5,8.7,177.19,227.0,262.0,325.5,0.43770000000000003,0.2737,0.172,0.0409,57.0,2650,615.0,0.004346,0.06704,1307.0,0.0,0.0,0.0,0.0,0.0,0.0,0.005,0.0,40.9
47,153.0,0.5438000000000001,0.1975,0.0191,0.1696,37.3,59.4,5.1,6.5,8.7,177.19,227.0,262.0,289.0,0.43770000000000003,0.2737,0.172,0.0409,51.0,2650,639.0,0.004975,0.06704,1324.0,0.0,0.0,0.0,0.0,0.0,0.0,0.005,0.0,35.1
48,152.0,0.5438000000000001,0.1975,0.0191,0.1696,37.3,59.4,5.1,6.5,8.7,177.19,227.0,262.0,258.0,0.43770000000000003,0.2737,0.172,0.0409,46.0,2650,660.0,0.004975,0.06704,1340.0,0.0,0.0,0.0,0.0,0.0,0.0,0.005,0.0,29.1
49,150.0,0.5438000000000001,0.1975,0.0191,0.1696,37.3,59.4,5.1,6.5,8.7,177.19,227.0,262.0,343.5,0.43770000000000003,0.2737,0.172,0.0409,86.0,2650,589.0,0.004346,0.06704,1285.0,0.0,0.0,0.0,0.0,0.0,0.0,0.005,0.0,40.2
50,150.0,0.5438000000000001,0.1975,0.0191,0.1696,37.3,59.4,5.1,6.5,8.7,177.19,227.0,262.0,300.0,0.43770000000000003,0.2737,0.172,0.0409,75.0,2650,617.0,0.004346,0.06704,1310.0,0.0,0.0,0.0,0.0,0.0,0.0,0.005,0.0,36.6
51,149.0,0.5438000000000001,0.1975,0.0191,0.1696,37.3,59.4,5.1,6.5,8.7,177.19,227.0,262.0,264.0,0.43770000000000003,0.2737,0.172,0.0409,66.0,2650,642.0,0.004975,0.06704,1336.0,0.0,0.0,0.0,0.0,0.0,0.0,0.005,0.0,31.2
52,149.0,0.5438000000000001,0.1975,0.0191,0.1696,37.3,59.4,5.1,6.5,8.7,177.19,227.0,262.0,238.0,0.43770000000000003,0.2737,0.172,0.0409,60.0,2650,660.0,0.004975,0.06704,1341.0,0.0,0.0,0.0,0.0,0.0,0.0,0.005,0.0,27.7
53,149.0,0.5438000000000001,0.1975,0.0191,0.1696,37.3,59.4,5.1,6.5,8.7,177.19,227.0,262.0,456.0,0.0,0.0,0.0,0.0,0.0,2650,565.0,0.004346,0.06704,1226.0,0.0,0.0,0.0,0.0,0.0,0.0,0.005,7.000000000000001e-05,34.5
54,147.0,0.5438000000000001,0.1975,0.0191,0.1696,37.3,59.4,5.1,6.5,8.7,177.19,227.0,262.0,351.0,0.43770000000000003,0.2737,0.172,0.0409,39.0,2650,586.0,0.004346,0.06704,1245.0,0.0,0.0,0.0,0.0,0.0,0.0,0.005,6e-05,28.2
55,144.0,0.5438000000000001,0.1975,0.0191,0.1696,37.3,59.4,5.1,6.5,8.7,177.19,227.0,262.0,325.5,0.43770000000000003,0.2737,0.172,0.0409,57.0,2650,587.0,0.004346,0.06704,1251.0,0.0,0.0,0.0,0.0,0.0,0.0,0.005,6e-05,27.8
56,146.0,0.5438000000000001,0.1975,0.0191,0.1696,37.3,59.4,5.1,6.5,8.7,177.19,227.0,262.0,312.0,0.43770000000000003,0.2737,0.172,0.0409,35.0,2650,599.0,0.004346,0.06704,1272.0,0.0,0.0,0.0,0.0,0.0,0.0,0.005,6e-05,24.8
57,145.0,0.5438000000000001,0.1975,0.0191,0.1696,37.3,59.4,5.1,6.5,8.7,177.19,227.0,262.0,414.4,0.0,0.0,0.0,0.0,0.0,2650,621.7,0.004346,0.06704,1214.0,0.0,0.0,0.0,0.0,0.0,0.0,0.005,3e-05,48.6
58,145.0,0.5438000000000001,0.1975,0.0191,0.1696,37.3,59.4,5.1,6.5,8.7,177.19,227.0,262.0,373.0,0.43770000000000003,0.2737,0.172,0.0409,41.5,2650,609.0,0.004346,0.06704,1216.0,0.0,0.0,0.0,0.0,0.0,0.0,0.005,3.3e-05,48.5
59,146.5,0.5438000000000001,0.1975,0.0191,0.1696,37.3,59.4,5.1,6.5,8.7,177.19,227.0,262.0,334.8,0.43770000000000003,0.2737,0.172,0.0409,83.6,2650,593.8,0.004346,0.06704,1212.0,0.0,0.0,0.0,0.0,0.0,0.0,0.005,4.3e-05,47.6
60,148.0,0.5438000000000001,0.1975,0.0191,0.1696,37.3,59.4,5.1,6.5,8.7,177.19,227.0,262.0,296.0,0.43770000000000003,0.2737,0.172,0.0409,126.7,2650,587.1,0.004346,0.06704,1199.0,0.0,0.0,0.0,0.0,0.0,0.0,0.005,6.5e-05,39.5
61,146.5,0.5438000000000001,0.1975,0.0191,0.1696,37.3,59.4,5.1,6.5,8.7,177.19,227.0,262.0,325.5,0.0,0.0,0.0,0.0,0.0,2650,683.5,0.004346,0.06704,1223.0,0.0,0.0,0.0,0.0,0.0,0.0,0.005,3.5000000000000004e-05,33.4
62,146.0,0.5438000000000001,0.1975,0.0191,0.1696,37.3,59.4,5.1,6.5,8.7,177.19,227.0,262.0,292.0,0.43770000000000003,0.2737,0.172,0.0409,32.4,2650,667.2,0.004346,0.06704,1233.0,0.0,0.0,0.0,0.0,0.0,0.0,0.005,3.3e-05,34.0
63,146.0,0.5438000000000001,0.1975,0.0191,0.1696,37.3,59.4,5.1,6.5,8.7,177.19,227.0,262.0,259.6,0.43770000000000003,0.2737,0.172,0.0409,64.8,2650,664.0,0.004346,0.06704,1228.0,0.0,0.0,0.0,0.0,0.0,0.0,0.005,4.4999999999999996e-05,33.1
64,146.5,0.5438000000000001,0.1975,0.0191,0.1696,37.3,59.4,5.1,6.5,8.7,177.19,227.0,262.0,227.7,0.43770000000000003,0.2737,0.172,0.0409,97.7,2650,655.3,0.004346,0.06704,1225.0,0.0,0.0,0.0,0.0,0.0,0.0,0.005,6e-05,28.1
65,149.0,0.5438000000000001,0.1975,0.0191,0.1696,37.3,59.4,5.1,6.5,8.7,177.19,227.0,262.0,271.0,0.0,0.0,0.0,0.0,0.0,2650,736.2,0.004346,0.06704,1210.0,0.0,0.0,0.0,0.0,0.0,0.0,0.005,4e-05,25.1
66,149.0,0.5438000000000001,0.1975,0.0191,0.1696,37.3,59.4,5.1,6.5,8.7,177.19,227.0,262.0,244.1,0.43770000000000003,0.2737,0.172,0.0409,27.0,2650,719.0,0.004346,0.06704,1219.0,0.0,0.0,0.0,0.0,0.0,0.0,0.005,3.8e-05,25.1
67,149.0,0.5438000000000001,0.1975,0.0191,0.1696,37.3,59.4,5.1,6.5,8.7,177.19,227.0,262.0,216.7,0.43770000000000003,0.2737,0.172,0.0409,54.4,2650,711.8,0.004346,0.06704,1220.0,0.0,0.0,0.0,0.0,0.0,0.0,0.005,4.3e-05,24.9
68,149.0,0.5438000000000001,0.1975,0.0191,0.1696,37.3,59.4,5.1,6.5,8.7,177.19,227.0,262.0,189.7,0.43770000000000003,0.2737,0.172,0.0409,81.4,2650,708.9,0.004346,0.06704,1215.0,0.0,0.0,0.0,0.0,0.0,0.0,0.005,6e-05,21.6
69,150.0,0.5438000000000001,0.1975,0.0191,0.1696,37.3,59.4,5.1,6.5,8.7,177.19,227.0,262.0,230.9,0.0,0.0,0.0,0.0,0.0,2650,778.0,0.004346,0.06704,1201.0,0.0,0.0,0.0,0.0,0.0,0.0,0.005,4e-05,20.5
70,150.0,0.5438000000000001,0.1975,0.0191,0.1696,37.3,59.4,5.1,6.5,8.7,177.19,227.0,262.0,207.7,0.43770000000000003,0.2737,0.172,0.0409,23.0,2650,755.0,0.004346,0.06704,1215.0,0.0,0.0,0.0,0.0,0.0,0.0,0.005,4.3e-05,20.0
71,150.0,0.5438000000000001,0.1975,0.0191,0.1696,37.3,59.4,5.1,6.5,8.7,177.19,227.0,262.0,184.7,0.43770000000000003,0.2737,0.172,0.0409,45.9,2650,748.3,0.004346,0.06704,1217.0,0.0,0.0,0.0,0.0,0.0,0.0,0.005,4.7000000000000004e-05,19.2
72,150.0,0.5438000000000001,0.1975,0.0191,0.1696,37.3,59.4,5.1,6.5,8.7,177.19,227.0,262.0,161.8,0.43770000000000003,0.2737,0.172,0.0409,69.1,2650,741.0,0.004346,0.06704,1217.0,0.0,0.0,0.0,0.0,0.0,0.0,0.005,6.5e-05,17.1
73,148.0,0.5438000000000001,0.1975,0.0191,0.1696,37.3,59.4,5.1,6.5,8.7,177.19,227.0,262.0,269.0,0.0,0.0,0.0,0.0,0.0,2650,729.4,0.018000000000000002,0.084,547.7,0.0189,0.06643,669.4,0.0,0.0,0.0,0.005,3e-05,26.6
74,148.0,0.5438000000000001,0.1975,0.0191,0.1696,37.3,59.4,5.1,6.5,8.7,177.19,227.0,262.0,215.3,0.43770000000000003,0.2737,0.172,0.0409,53.8,2650,704.6,0.018000000000000002,0.084,552.1,0.0189,0.06643,674.8,0.0,0.0,0.0,0.005,3e-05,24.0
75,148.0,0.5438000000000001,0.1975,0.0191,0.1696,37.3,59.4,5.1,6.5,8.7,177.19,227.0,262.0,188.4,0.43770000000000003,0.2737,0.172,0.0409,80.7,2650,701.7,0.018000000000000002,0.084,550.0,0.0189,0.06643,672.0,0.0,0.0,0.0,0.005,3e-05,20.4
76,145.0,0.5438000000000001,0.1975,0.0191,0.1696,37.3,59.4,5.1,6.5,8.7,177.19,227.0,262.0,322.0,0.0,0.0,0.0,0.0,0.0,2650,678.0,0.018000000000000002,0.084,554.3,0.0189,0.06643,677.5,0.0,0.0,0.0,0.005,3e-05,32.9
77,143.0,0.5438000000000001,0.1975,0.0191,0.1696,37.3,59.4,5.1,6.5,8.7,177.19,227.0,262.0,254.2,0.43770000000000003,0.2737,0.172,0.0409,63.6,2650,665.0,0.018000000000000002,0.084,556.0,0.0189,0.06643,680.0,0.0,0.0,0.0,0.005,3e-05,32.1
78,143.0,0.5438000000000001,0.1975,0.0191,0.1696,37.3,59.4,5.1,6.5,8.7,177.19,227.0,262.0,222.4,0.43770000000000003,0.2737,0.172,0.0409,95.3,2650,652.6,0.018000000000000002,0.084,557.9,0.0189,0.06643,681.9,0.0,0.0,0.0,0.005,3e-05,30.4
79,142.0,0.5438000000000001,0.1975,0.0191,0.1696,37.3,59.4,5.1,6.5,8.7,177.19,227.0,262.0,355.0,0.0,0.0,0.0,0.0,0.0,2650,652.3,0.018000000000000002,0.084,557.6,0.0189,0.06643,681.5,0.0,0.0,0.0,0.005,4e-05,45.0
80,137.0,0.5438000000000001,0.1975,0.0191,0.1696,37.3,59.4,5.1,6.5,8.7,177.19,227.0,262.0,308.2,0.43770000000000003,0.2737,0.172,0.0409,34.2,2650,658.0,0.018000000000000002,0.084,562.4,0.0189,0.06643,687.4,0.0,0.0,0.0,0.005,4e-05,40.7
81,134.0,0.5438000000000001,0.1975,0.0191,0.1696,37.3,59.4,5.1,6.5,8.7,177.19,227.0,262.0,284.8,0.43770000000000003,0.2737,0.172,0.0409,50.2,2650,642.8,0.018000000000000002,0.084,574.2,0.0189,0.06643,701.8,0.0,0.0,0.0,0.005,4e-05,38.2
82,132.0,0.5438000000000001,0.1975,0.0191,0.1696,37.3,59.4,5.1,6.5,8.7,177.19,227.0,262.0,264.0,0.43770000000000003,0.2737,0.172,0.0409,66.0,2650,644.7,0.018000000000000002,0.084,576.0,0.0189,0.06643,704.0,0.0,0.0,0.0,0.005,4e-05,42.4
83,137.0,0.5438000000000001,0.1975,0.0191,0.1696,37.3,59.4,5.1,6.5,8.7,177.19,227.0,262.0,391.4,0.0,0.0,0.0,0.0,0.0,2650,627.9,0.018000000000000002,0.084,561.0,0.0189,0.06643,685.6,0.0,0.0,0.0,0.005,4e-05,50.2
84,135.0,0.5438000000000001,0.1975,0.0191,0.1696,37.3,59.4,5.1,6.5,8.7,177.19,227.0,262.0,347.1,0.43770000000000003,0.2737,0.172,0.0409,38.6,2650,609.9,0.018000000000000002,0.084,570.0,0.0189,0.06643,696.6,0.0,0.0,0.0,0.005,4e-05,47.1
85,133.0,0.5438000000000001,0.1975,0.0191,0.1696,37.3,59.4,5.1,6.5,8.7,177.19,227.0,262.0,323.0,0.43770000000000003,0.2737,0.172,0.0409,57.0,2650,611.8,0.018000000000000002,0.084,571.7,0.0189,0.06643,698.7,0.0,0.0,0.0,0.005,4e-05,44.7
86,130.0,0.5438000000000001,0.1975,0.0191,0.1696,37.3,59.4,5.1,6.5,8.7,177.19,227.0,262.0,297.1,0.43770000000000003,0.2737,0.172,0.0409,74.3,2650,616.0,0.018000000000000002,0.084,575.0,0.0189,0.06643,703.0,0.0,0.0,0.0,0.005,4e-05,48.5
87,140.0,0.5438000000000001,0.1975,0.0191,0.1696,37.3,59.4,5.1,6.5,8.7,177.19,227.0,262.0,466.7,0.0,0.0,0.0,0.0,0.0,2650,586.1,0.018000000000000002,0.084,547.7,0.0189,0.06643,669.5,0.0,0.0,0.0,0.005,4e-05,58.0
88,137.0,0.5438000000000001,0.1975,0.0191,0.1696,37.3,59.4,5.1,6.5,8.7,177.19,227.0,262.0,411.0,0.43770000000000003,0.2737,0.172,0.0409,45.7,2650,570.2,0.018000000000000002,0.084,557.7,0.0189,0.06643,681.6,0.0,0.0,0.0,0.005,4e-05,53.4
89,137.0,0.5438000000000001,0.1975,0.0191,0.1696,37.3,59.4,5.1,6.5,8.7,177.19,227.0,262.0,388.2,0.43770000000000003,0.2737,0.172,0.0409,68.5,2650,568.6,0.018000000000000002,0.084,556.1,0.0189,0.06643,679.7,0.0,0.0,0.0,0.005,4e-05,51.8
90,137.0,0.5438000000000001,0.1975,0.0191,0.1696,37.3,59.4,5.1,6.5,8.7,177.19,227.0,262.0,365.3,0.43770000000000003,0.2737,0.172,0.0409,91.3,2650,549.4,0.018000000000000002,0.084,562.8,0.0189,0.06643,687.9,0.0,0.0,0.0,0.005,4e-05,54.3
91,145.0,0.5438000000000001,0.1975,0.0191,0.1696,37.3,59.4,5.1,6.5,8.7,177.19,227.0,262.0,483.0,0.0,0.0,0.0,0.0,0.0,2650,678.0,0.004346,0.06704,1193.0,0.0,0.0,0.0,0.0,0.0,0.0,0.012,0.0,52.9
92,146.0,0.5438000000000001,0.1975,0.0191,0.1696,37.3,59.4,5.1,6.5,8.7,177.19,227.0,262.0,438.0,0.43770000000000003,0.2737,0.172,0.0409,49.0,2650,653.0,0.004346,0.06704,1201.0,0.0,0.0,0.0,0.0,0.0,0.0,0.012,0.0,59.7
93,147.0,0.5438000000000001,0.1975,0.0191,0.1696,37.3,59.4,5.1,6.5,8.7,177.19,227.0,262.0,416.5,0.43770000000000003,0.2737,0.172,0.0409,73.5,2650,649.0,0.004346,0.06704,1193.0,0.0,0.0,0.0,0.0,0.0,0.0,0.012,0.0,55.5
94,148.0,0.5438000000000001,0.1975,0.0191,0.1696,37.3,59.4,5.1,6.5,8.7,177.19,227.0,262.0,395.0,0.43770000000000003,0.2737,0.172,0.0409,98.0,2650,645.0,0.004346,0.06704,1186.0,0.0,0.0,0.0,0.0,0.0,0.0,0.012,0.0,56.1
95,145.0,0.5438000000000001,0.1975,0.0191,0.1696,37.3,59.4,5.1,6.5,8.7,177.19,227.0,262.0,414.0,0.0,0.0,0.0,0.0,0.0,2650,718.0,0.004346,0.06704,1212.0,0.0,0.0,0.0,0.0,0.0,0.0,0.012,0.0,45.8
96,146.0,0.5438000000000001,0.1975,0.0191,0.1696,37.3,59.4,5.1,6.5,8.7,177.19,227.0,262.0,375.0,0.43770000000000003,0.2737,0.172,0.0409,42.0,2650,694.0,0.004346,0.06704,1221.0,0.0,0.0,0.0,0.0,0.0,0.0,0.012,0.0,48.8
97,147.0,0.5438000000000001,0.1975,0.0191,0.1696,37.3,59.4,5.1,6.5,8.7,177.19,227.0,262.0,357.0,0.43770000000000003,0.2737,0.172,0.0409,63.0,2650,690.0,0.004346,0.06704,1215.0,0.0,0.0,0.0,0.0,0.0,0.0,0.012,0.0,44.9
98,148.0,0.5438000000000001,0.1975,0.0191,0.1696,37.3,59.4,5.1,6.5,8.7,177.19,227.0,262.0,338.0,0.43770000000000003,0.2737,0.172,0.0409,85.0,2650,685.0,0.004346,0.06704,1206.0,0.0,0.0,0.0,0.0,0.0,0.0,0.012,0.0,44.1
99,145.0,0.5438000000000001,0.1975,0.0191,0.1696,37.3,59.4,5.1,6.5,8.7,177.19,227.0,262.0,362.5,0.0,0.0,0.0,0.0,0.0,2650,754.0,0.004346,0.06704,1220.0,0.0,0.0,0.0,0.0,0.0,0.0,0.012,0.0,41.6
100,146.0,0.5438000000000001,0.1975,0.0191,0.1696,37.3,59.4,5.1,6.5,8.7,177.19,227.0,262.0,328.5,0.43770000000000003,0.2737,0.172,0.0409,36.5,2650,729.0,0.004346,0.06704,1231.0,0.0,0.0,0.0,0.0,0.0,0.0,0.012,0.0,41.7
101,147.0,0.5438000000000001,0.1975,0.0191,0.1696,37.3,59.4,5.1,6.5,8.7,177.19,227.0,262.0,312.0,0.43770000000000003,0.2737,0.172,0.0409,55.5,2650,726.0,0.004346,0.06704,1225.0,0.0,0.0,0.0,0.0,0.0,0.0,0.012,0.0,41.5
102,148.0,0.5438000000000001,0.1975,0.0191,0.1696,37.3,59.4,5.1,6.5,8.7,177.19,227.0,262.0,296.0,0.43770000000000003,0.2737,0.172,0.0409,74.0,2650,722.0,0.004346,0.06704,1219.0,0.0,0.0,0.0,0.0,0.0,0.0,0.012,0.0,38.3
103,73.5,0.29425,0.11902,0.021175000000000003,0.091685,23.35,47.5,3.693,4.83,7.79,108.0,172.0,220.0,103.0,0.377105,0.215699,0.1222816667,0.006148000000000001,44.0,2620,688.2,0.020960000000000003,0.05496000000000001,459.54,0.018255999999999998,0.06372,612.72,0.001972,0.06056,459.54,0.006999999999999999,0.0004,19.0
104,72.0,0.535,0.2164,0.0385,0.16670000000000001,44.5,60.0,5.3,6.625,8.735,177.0,244.0,276.0,86.0,0.377105,0.215699,0.1222816667,0.006148000000000001,58.0,2620,688.6,0.020960000000000003,0.05496000000000001,459.81,0.018255999999999998,0.06372,613.08,0.001972,0.06056,459.81,0.006999999999999999,0.0004,20.5
105,70.5,0.535,0.2164,0.0385,0.16670000000000001,44.5,60.0,5.3,6.625,8.735,177.0,244.0,276.0,70.5,0.377105,0.215699,0.1222816667,0.006148000000000001,70.5,2620,689.2,0.020960000000000003,0.05496000000000001,460.2,0.018255999999999998,0.06372,613.6,0.001972,0.06056,460.2,0.006999999999999999,0.00037,19.5
106,70.0,0.535,0.2164,0.0385,0.16670000000000001,44.5,60.0,5.3,6.625,8.735,177.0,244.0,276.0,56.0,0.377105,0.215699,0.1222816667,0.006148000000000001,84.0,2620,688.2,0.020960000000000003,0.05496000000000001,459.54,0.018255999999999998,0.06372,612.72,0.001972,0.06056,459.54,0.006999999999999999,0.00048,16.3
107,133.0,0.535,0.2164,0.0385,0.16670000000000001,44.5,60.0,5.3,6.625,8.735,177.0,244.0,276.0,380.0,0.0,0.0,0.0,0.0,0.0,2620,653.2,0.03,0.0552,545.895,0.013721,0.06372,667.205,0.0,0.0,0.0,0.006999999999999999,0.0,54.1
108,129.5,0.535,0.2164,0.0385,0.16670000000000001,44.5,60.0,5.3,6.625,8.735,177.0,244.0,276.0,345.0,0.377105,0.215699,0.1222816667,0.006148000000000001,86.5,2620,593.2,0.03,0.0552,541.98,0.013721,0.06372,662.42,0.0,0.0,0.0,0.006999999999999999,0.0,55.6
109,125.0,0.535,0.2164,0.0385,0.16670000000000001,44.5,60.0,5.3,6.625,8.735,177.0,244.0,276.0,313.0,0.0,0.0,0.0,0.0,0.0,2620,662.3,0.020960000000000003,0.05496000000000001,578.52,0.018245,0.06372,707.08,0.0,0.0,0.0,0.006999999999999999,6e-05,38.4
110,126.0,0.535,0.2164,0.0385,0.16670000000000001,44.5,60.0,5.3,6.625,8.735,177.0,244.0,276.0,288.0,0.377105,0.215699,0.1222816667,0.006148000000000001,72.0,2620,656.1,0.03,0.0552,548.325,0.013721,0.06372,670.175,0.0,0.0,0.0,0.006999999999999999,0.0,43.3
111,105.0,0.535,0.2164,0.0385,0.16670000000000001,44.5,60.0,5.3,6.625,8.735,177.0,244.0,276.0,210.0,0.0,0.0,0.0,0.0,0.0,2620,629.2,0.020960000000000003,0.05496000000000001,440.43,0.018255999999999998,0.06372,293.62,0.0103,0.05943,734.05,0.006999999999999999,4.2e-05,34.4
112,95.5,0.535,0.2164,0.0385,0.16670000000000001,44.5,60.0,5.3,6.625,8.735,177.0,244.0,276.0,169.5,0.377105,0.215699,0.1222816667,0.006148000000000001,42.5,2620,610.6,0.020960000000000003,0.05496000000000001,448.47,0.018255999999999998,0.06372,298.98,0.0034720000000000003,0.05963,747.45,0.006999999999999999,5.2e-05,34.8
113,124.5,0.535,0.2164,0.0385,0.16670000000000001,44.5,60.0,5.3,6.625,8.735,177.0,244.0,276.0,289.5,0.0,0.0,0.0,0.0,0.0,2620,689.3,0.020960000000000003,0.05496000000000001,576.045,0.018245,0.06372,704.055,0.0,0.0,0.0,0.006999999999999999,4.7000000000000004e-05,43.2
114,109.5,0.535,0.2164,0.0385,0.16670000000000001,44.5,60.0,5.3,6.625,8.735,177.0,244.0,276.0,219.0,0.377105,0.215699,0.1222816667,0.006148000000000001,55.0,2620,681.0,0.020960000000000003,0.05496000000000001,594.855,0.018245,0.06372,727.045,0.0,0.0,0.0,0.006999999999999999,5.7e-05,41.0
115,135.0,0.535,0.2164,0.0385,0.16670000000000001,44.5,60.0,5.3,6.625,8.735,177.0,244.0,276.0,450.0,0.0,0.0,0.0,0.0,0.0,2620,629.5,0.03,0.0552,526.095,0.013721,0.06372,643.005,0.0,0.0,0.0,0.006999999999999999,0.0,60.1
116,125.5,0.535,0.2164,0.0385,0.16670000000000001,44.5,60.0,5.3,6.625,8.735,177.0,244.0,276.0,355.5,0.377105,0.215699,0.1222816667,0.006148000000000001,63.0,2620,621.7,0.03,0.0552,543.06,0.013721,0.06372,663.74,0.0,0.0,0.0,0.006999999999999999,0.0,55.3
117,125.0,0.535,0.2164,0.0385,0.16670000000000001,44.5,60.0,5.3,6.625,8.735,177.0,244.0,276.0,313.0,0.0,0.0,0.0,0.0,0.0,2620,662.3,0.020960000000000003,0.05496000000000001,578.52,0.018245,0.06372,707.08,0.0,0.0,0.0,0.006999999999999999,6e-05,38.4
118,126.0,0.535,0.2164,0.0385,0.16670000000000001,44.5,60.0,5.3,6.625,8.735,177.0,244.0,276.0,288.0,0.377105,0.215699,0.1222816667,0.006148000000000001,72.0,2620,656.1,0.03,0.0552,548.325,0.013721,0.06372,670.175,0.0,0.0,0.0,0.006999999999999999,0.0,43.3
119,124.0,0.518,0.20500000000000002,0.043,0.204,42.95,58.85,6.285,7.265,8.965,177.0,237.0,270.0,310.5,0.0,0.0,0.0,0.0,0.0,2620,683.2,0.020960000000000003,0.05496000000000001,570.96,0.018245,0.06372,697.84,0.0,0.0,0.0,0.006999999999999999,5.8e-05,43.8
120,84.0,0.513633,0.1999252,0.025291,0.16825800000000002,40.0,61.2,5.7,7.2,9.1,177.45,229.38,259.97,134.0,0.413668,0.24713000000000002,0.1305366667,0.040401,34.0,2640,554.0,0.004975,0.06704,1577.0,0.0,0.0,0.0,0.0,0.0,0.0,0.006,6.5e-05,38.8
121,84.0,0.513633,0.1999252,0.025291,0.16825800000000002,40.0,61.2,5.7,7.2,9.1,177.45,229.38,259.97,134.0,0.413668,0.24713000000000002,0.1305366667,0.040401,34.0,2640,554.0,0.004975,0.06704,1577.0,0.0,0.0,0.0,0.0,0.0,0.0,0.005,7.5e-05,38.6
122,84.0,0.513633,0.1999252,0.025291,0.16825800000000002,40.0,61.2,5.7,7.2,9.1,177.45,229.38,259.97,126.0,0.413668,0.24713000000000002,0.1305366667,0.040401,42.0,2640,553.0,0.004975,0.06704,1574.0,0.0,0.0,0.0,0.0,0.0,0.0,0.006,6.5e-05,35.0
123,84.0,0.513633,0.1999252,0.025291,0.16825800000000002,40.0,61.2,5.7,7.2,9.1,177.45,229.38,259.97,126.0,0.413668,0.24713000000000002,0.1305366667,0.040401,42.0,2640,553.0,0.004975,0.06704,1574.0,0.0,0.0,0.0,0.0,0.0,0.0,0.005,7.5e-05,35.2
124,84.0,0.513633,0.1999252,0.025291,0.16825800000000002,40.0,61.2,5.7,7.2,9.1,177.45,229.38,259.97,118.0,0.413668,0.24713000000000002,0.1305366667,0.040401,50.0,2640,552.0,0.004975,0.06704,1571.0,0.0,0.0,0.0,0.0,0.0,0.0,0.006,6.5e-05,32.2
125,84.0,0.513633,0.1999252,0.025291,0.16825800000000002,40.0,61.2,5.7,7.2,9.1,177.45,229.38,259.97,118.0,0.413668,0.24713000000000002,0.1305366667,0.040401,50.0,2640,552.0,0.004975,0.06704,1571.0,0.0,0.0,0.0,0.0,0.0,0.0,0.005,7.5e-05,34.1
126,83.0,0.513633,0.1999252,0.025291,0.16825800000000002,40.0,61.2,5.7,7.2,9.1,177.45,229.38,259.97,108.0,0.413668,0.24713000000000002,0.1305366667,0.040401,58.0,2640,553.0,0.004975,0.06704,1574.0,0.0,0.0,0.0,0.0,0.0,0.0,0.006,6.5e-05,33.2
127,83.0,0.513633,0.1999252,0.025291,0.16825800000000002,40.0,61.2,5.7,7.2,9.1,177.45,229.38,259.97,108.0,0.413668,0.24713000000000002,0.1305366667,0.040401,58.0,2640,553.0,0.004975,0.06704,1574.0,0.0,0.0,0.0,0.0,0.0,0.0,0.005,7.5e-05,32.2
128,83.0,0.513633,0.1999252,0.025291,0.16825800000000002,40.0,61.2,5.7,7.2,9.1,177.45,229.38,259.97,129.0,0.413668,0.24713000000000002,0.1305366667,0.040401,55.0,2640,528.0,0.004975,0.06704,1584.0,0.0,0.0,0.0,0.0,0.0,0.0,0.006,6.5e-05,40.3
129,83.0,0.513633,0.1999252,0.025291,0.16825800000000002,40.0,61.2,5.7,7.2,9.1,177.45,229.38,259.97,129.0,0.413668,0.24713000000000002,0.1305366667,0.040401,55.0,2640,528.0,0.004975,0.06704,1584.0,0.0,0.0,0.0,0.0,0.0,0.0,0.005,7.5e-05,41.7
130,83.0,0.513633,0.1999252,0.025291,0.16825800000000002,40.0,61.2,5.7,7.2,9.1,177.45,229.38,259.97,120.0,0.413668,0.24713000000000002,0.1305366667,0.040401,64.0,2640,527.0,0.004975,0.06704,1581.0,0.0,0.0,0.0,0.0,0.0,0.0,0.006,6.5e-05,37.5
131,83.0,0.513633,0.1999252,0.025291,0.16825800000000002,40.0,61.2,5.7,7.2,9.1,177.45,229.38,259.97,120.0,0.413668,0.24713000000000002,0.1305366667,0.040401,64.0,2640,527.0,0.004975,0.06704,1581.0,0.0,0.0,0.0,0.0,0.0,0.0,0.005,7.5e-05,37.7
132,88.0,0.511773,0.20947600000000002,0.015555000000000001,0.170713,39.6,60.6,5.7,7.3,8.9,178.1,227.9,246.165,141.0,0.413668,0.24713000000000002,0.1305366667,0.040401,35.0,2630,528.0,0.004975,0.06704,1584.0,0.0,0.0,0.0,0.0,0.0,0.0,0.006,8.5e-05,37.5
133,88.0,0.511773,0.20947600000000002,0.015555000000000001,0.170713,39.6,60.6,5.7,7.3,8.9,178.1,227.9,246.165,132.0,0.413668,0.24713000000000002,0.1305366667,0.040401,44.0,2630,527.0,0.004975,0.06704,1581.0,0.0,0.0,0.0,0.0,0.0,0.0,0.006,8.5e-05,36.4
134,88.0,0.511773,0.20947600000000002,0.015555000000000001,0.170713,39.6,60.6,5.7,7.3,8.9,178.1,227.9,246.165,123.0,0.413668,0.24713000000000002,0.1305366667,0.040401,53.0,2630,527.0,0.004975,0.06704,1581.0,0.0,0.0,0.0,0.0,0.0,0.0,0.006,8.5e-05,34.4
135,88.0,0.511773,0.20947600000000002,0.015555000000000001,0.170713,39.6,60.6,5.7,7.3,8.9,178.1,227.9,246.165,114.0,0.413668,0.24713000000000002,0.1305366667,0.040401,62.0,2630,526.0,0.004975,0.06704,1578.0,0.0,0.0,0.0,0.0,0.0,0.0,0.006,9.5e-05,33.0
136,87.0,0.511773,0.20947600000000002,0.015555000000000001,0.170713,39.6,60.6,5.7,7.3,8.9,178.1,227.9,246.165,135.0,0.413668,0.24713000000000002,0.1305366667,0.040401,58.0,2630,502.0,0.004975,0.06704,1590.0,0.0,0.0,0.0,0.0,0.0,0.0,0.006,9.5e-05,36.4
137,87.0,0.511773,0.20947600000000002,0.015555000000000001,0.170713,39.6,60.6,5.7,7.3,8.9,178.1,227.9,246.165,125.0,0.413668,0.24713000000000002,0.1305366667,0.040401,68.0,2630,501.0,0.004975,0.06704,1587.0,0.0,0.0,0.0,0.0,0.0,0.0,0.006,0.0001,37.6
138,134.0,0.538613,0.211939,0.019046,0.17344400000000001,38.13633333,50.5,6.2,7.022,8.5,189.09,242.0,282.0,325.4,0.526649,0.235791,0.082845,0.0487,57.5,2580,595.0,0.008982,0.09272999999999999,1208.0,0.0,0.0,0.0,0.0,0.0,0.0,0.0085,0.00017999999999999998,53.2
139,132.0,0.538613,0.211939,0.019046,0.17344400000000001,38.13633333,50.5,6.2,7.022,8.5,189.09,242.0,282.0,280.5,0.526649,0.235791,0.082845,0.0487,49.5,2580,631.0,0.008982,0.09272999999999999,1225.0,0.0,0.0,0.0,0.0,0.0,0.0,0.0085,0.000145,47.3
140,130.0,0.538613,0.212077,0.019046,0.173158,38.13633333,50.5,6.2,7.022,8.5,189.09,242.0,282.0,245.6,0.526649,0.235791,0.082845,0.0487,43.3,2580,665.0,0.008982,0.09269000000000001,1235.0,0.0,0.0,0.0,0.0,0.0,0.0,0.0085,8.5e-05,43.0
141,129.0,0.538613,0.212077,0.019046,0.173158,38.13633333,50.5,6.2,7.02135,8.5,189.09,242.0,282.0,219.3,0.526649,0.235791,0.082845,0.0487,38.7,2580,694.0,0.008982,0.09269000000000001,1234.0,0.0,0.0,0.0,0.0,0.0,0.0,0.0085,0.00012,32.5
142,130.0,0.538613,0.212077,0.019046,0.173158,38.13633333,50.5,6.2,7.02135,8.5,189.09,242.0,282.0,200.9,0.526649,0.235791,0.082845,0.0487,35.5,2580,720.0,0.008982,0.09272999999999999,1226.0,0.0,0.0,0.0,0.0,0.0,0.0,0.0085,6e-05,34.0
143,133.0,0.538613,0.211939,0.019046,0.17344400000000001,38.13633333,50.5,6.2,7.022,8.5,189.09,242.0,282.0,285.0,0.526649,0.235791,0.082845,0.0487,95.0,2580,575.0,0.008982,0.09272999999999999,1222.0,0.0,0.0,0.0,0.0,0.0,0.0,0.0085,0.00045,52.1
144,132.0,0.538613,0.212077,0.019046,0.173158,38.13633333,50.5,6.2,7.022,8.5,189.09,242.0,282.0,247.5,0.526649,0.235791,0.082845,0.0487,82.5,2580,609.0,0.008982,0.09269000000000001,1236.0,0.0,0.0,0.0,0.0,0.0,0.0,0.0085,0.00023,46.1
145,130.0,0.538613,0.212077,0.019046,0.173158,38.13633333,50.5,6.2,7.02135,8.5,189.09,242.0,282.0,216.7,0.526649,0.235791,0.082845,0.0487,72.2,2580,642.0,0.008982,0.09244999999999999,1246.0,0.0,0.0,0.0,0.0,0.0,0.0,0.0085,0.00015,35.7
146,129.0,0.538613,0.212077,0.019046,0.173158,38.13633333,50.5,6.2,7.02135,8.5,189.09,242.0,282.0,193.5,0.526649,0.235791,0.082845,0.0487,64.5,2580,672.0,0.008982,0.09237000000000001,1248.0,0.0,0.0,0.0,0.0,0.0,0.0,0.0085,0.00015,32.2
147,130.0,0.538613,0.212077,0.019046,0.173158,38.13633333,50.5,6.2,7.02135,8.5,189.09,242.0,282.0,177.3,0.526649,0.235791,0.082845,0.0487,59.1,2580,698.0,0.008982,0.09269000000000001,1241.0,0.0,0.0,0.0,0.0,0.0,0.0,0.0085,0.0001,25.1
148,141.0,0.538613,0.212077,0.019046,0.173158,38.13633333,50.5,6.2,7.022,8.5,189.09,242.0,282.0,261.9,0.526649,0.235791,0.082845,0.0487,141.0,2580,539.0,0.008982,0.09272999999999999,1200.0,0.0,0.0,0.0,0.0,0.0,0.0,0.0085,0.00028000000000000003,55.3
149,137.0,0.538613,0.212077,0.019046,0.173158,38.13633333,50.5,6.2,7.02135,8.5,189.09,242.0,282.0,222.6,0.526649,0.235791,0.082845,0.0487,119.9,2580,579.0,0.008982,0.09272999999999999,1230.0,0.0,0.0,0.0,0.0,0.0,0.0,0.0085,0.0003,40.5
150,135.0,0.538613,0.212077,0.019046,0.173158,38.13633333,50.5,6.2,7.02135,8.5,189.09,242.0,282.0,195.0,0.526649,0.235791,0.082845,0.0487,105.0,2580,612.0,0.008982,0.09269000000000001,1243.0,0.0,0.0,0.0,0.0,0.0,0.0,0.0085,0.00023,36.6
151,134.0,0.538613,0.212077,0.019046,0.173158,38.12633333,50.5,6.2,7.02135,8.5,189.11,242.0,282.0,174.2,0.526649,0.235791,0.082845,0.0487,93.8,2580,642.0,0.008982,0.09244999999999999,1246.0,0.0,0.0,0.0,0.0,0.0,0.0,0.0085,0.0002,25.9
152,134.0,0.538613,0.212077,0.019046,0.173158,38.12633333,50.5,6.2,7.02135,8.5,189.11,242.0,282.0,158.4,0.526649,0.235791,0.082845,0.0487,85.2,2580,669.0,0.008982,0.09269000000000001,1242.0,0.0,0.0,0.0,0.0,0.0,0.0,0.0085,0.00010999999999999999,24.9
153,156.0,0.538613,0.211939,0.019046,0.17344400000000001,38.13633333,50.5,6.2,7.022,8.5,189.09,242.0,282.0,312.0,0.526649,0.235791,0.082845,0.0487,78.0,2580,745.0,0.008803,0.09272999999999999,988.0,0.0,0.0,0.0,0.0,0.0,0.0,0.006999999999999999,0.0002,54.9
154,159.0,0.538613,0.211939,0.019046,0.17344400000000001,38.13633333,50.5,6.2,7.022,8.5,189.09,242.0,282.0,282.7,0.526649,0.235791,0.082845,0.0487,70.6,2580,773.0,0.008803,0.09272999999999999,984.0,0.0,0.0,0.0,0.0,0.0,0.0,0.006999999999999999,0.0001,49.8
155,161.0,0.538613,0.212077,0.019046,0.173158,38.13633333,50.5,6.2,7.022,8.5,189.09,242.0,282.0,257.6,0.526649,0.235791,0.082845,0.0487,64.4,2580,801.0,0.008402,0.09272999999999999,979.0,0.0,0.0,0.0,0.0,0.0,0.0,0.006999999999999999,0.00015,46.6
156,157.0,0.538613,0.211939,0.019046,0.17344400000000001,38.13633333,50.5,6.2,7.022,8.5,189.09,242.0,282.0,294.4,0.526649,0.235791,0.082845,0.0487,98.1,2580,740.0,0.008803,0.09272999999999999,981.0,0.0,0.0,0.0,0.0,0.0,0.0,0.006999999999999999,0.00021,53.7
157,160.0,0.538613,0.212077,0.019046,0.173158,38.13633333,50.5,6.2,7.022,8.5,189.09,242.0,282.0,266.7,0.526649,0.235791,0.082845,0.0487,88.9,2580,768.0,0.008803,0.09272999999999999,977.0,0.0,0.0,0.0,0.0,0.0,0.0,0.006999999999999999,0.00017,47.2
158,162.0,0.538613,0.212077,0.019046,0.173158,38.13633333,50.5,6.2,7.022,8.5,189.09,242.0,282.0,243.0,0.526649,0.235791,0.082845,0.0487,81.0,2580,797.0,0.008803,0.09272999999999999,974.0,0.0,0.0,0.0,0.0,0.0,0.0,0.006999999999999999,0.00012,43.2
159,158.0,0.538613,0.211939,0.019046,0.17344400000000001,38.13633333,50.5,6.2,7.022,8.5,189.09,242.0,282.0,276.5,0.526649,0.235791,0.082845,0.0487,118.5,2580,735.0,0.008803,0.09272999999999999,974.0,0.0,0.0,0.0,0.0,0.0,0.0,0.006999999999999999,0.00025,54.5
160,161.0,0.538613,0.212077,0.019046,0.173158,38.13633333,50.5,6.2,7.022,8.5,189.09,242.0,282.0,250.4,0.526649,0.235791,0.082845,0.0487,107.4,2580,764.0,0.008803,0.09272999999999999,972.0,0.0,0.0,0.0,0.0,0.0,0.0,0.006999999999999999,0.00017,48.4
161,163.0,0.538613,0.212077,0.019046,0.173158,38.13633333,50.5,6.2,7.02135,8.5,189.09,242.0,282.0,228.2,0.526649,0.235791,0.082845,0.0487,97.8,2580,792.0,0.008803,0.09272999999999999,968.0,0.0,0.0,0.0,0.0,0.0,0.0,0.006999999999999999,0.00015,42.9
162,134.0,0.538782,0.2541744,0.018964,0.1526777,37.67483333,47.8,5.1,6.79485,8.3,165.75,214.05,265.675,325.4,0.472312,0.225247,0.1279553333,0.0106,57.5,2640,631.0,0.008982,0.09272999999999999,1172.0,0.0,0.0,0.0,0.0,0.0,0.0,0.008,0.00016,58.0
163,131.0,0.538782,0.2541744,0.018964,0.1526777,37.67483333,47.8,5.1,6.79485,8.3,165.75,214.05,265.695,278.4,0.472312,0.225247,0.1279553333,0.0106,49.1,2640,670.0,0.008982,0.09272999999999999,1191.0,0.0,0.0,0.0,0.0,0.0,0.0,0.008,0.00010999999999999999,44.4
164,129.0,0.538782,0.2541744,0.018964,0.1526777,37.67483333,47.8,5.1,6.79485,8.3,165.75,214.05,265.695,243.7,0.472312,0.225247,0.1279553333,0.0106,43.0,2640,704.0,0.008982,0.09272999999999999,1199.0,0.0,0.0,0.0,0.0,0.0,0.0,0.008,7.000000000000001e-05,41.5
165,128.0,0.538782,0.2541744,0.018964,0.1526777,37.67483333,47.8,5.1,6.79485,8.3,165.75,214.05,265.695,217.6,0.472312,0.225247,0.1279553333,0.0106,38.4,2640,735.0,0.008982,0.09272999999999999,1199.0,0.0,0.0,0.0,0.0,0.0,0.0,0.008,6e-05,39.8
