Repository: shady0501/multiModel

# 1. 环境配置

- 虚拟环境配置（仅用于测试代码是否运行成功而非训练使用）：

- 环境更新：mmcv 在python 3.8——3.11，3.12支持不好，需要降到3.12以下，因此更换镜像将环境降到3.10：
---

# 2. 安装依赖库
```bash
pip install opencv-python
pip install numpy
pip install shapely
pip install scikit-learn
pip install pillow
pip install matplotlib
pip install scikit-image tifffile

pip install -U openmim
mim install mmengine
mim install mmcv>=2.0.0
pip install mmpretrain
```

---

# 3. 代码

### 预训练使用模型
[使用 2024 年的 genview 模型](https://huggingface.co/Xiaojie0903/genview_pretrained_models/tree/main)

File: data_processed.csv
slide_id,水用量（kg/m3）,水泥矿物组分_C3S（%）,水泥矿物组分_C2S（%）,水泥矿物组分_C3A（%）,水泥矿物组分_C4AF（%）,胶砂抗压_7d（MPa）,胶砂抗压_28d（MPa）,胶砂抗折3d（MPa）,胶砂抗折7d（MPa）,胶砂抗折_28d（MPa）,水化热_1d（J/g）,水化热_3d（J/g）,水化热_7d（J/g）,水泥用量（kg/m3）,FA化学组分_SiO2（%）,FA化学组分_Al2O3（%）,FA化学组分_Fe2O3（%）,FA化学组分_CaO（%）,粉煤灰用量（kg/m3）,砂表观密度（kg/m3）,砂用量（kg/m3）,石1坚固性（%）,石1压碎指标（%）,石1用量（kg/m3）,石2坚固性（%）,石2压碎指标（%）,石2用量（kg/m3）,石3坚固性（%）,石3压碎指标（%）,石3用量（kg/m3）,外加剂1用量（%）,外加剂2用量（%）,28d抗压强度
1,77.0,0.5262,0.2119,0.0391,0.1754,41.23333333,58.8,5.853333333,6.97,8.63,199.0,244.0,273.0,52.0,0.42229999999999995,0.2918,0.1408333333,0.03703333333,78.0,2650,702.0,0.03,0.0658,457.8,0.013996999999999999,0.048650000000000006,610.4,0.016428,0.05286,457.8,0.003,0.0001,10.4
2,78.0,0.5262,0.2119,0.0391,0.1754,41.23333333,58.8,5.853333333,6.97,8.63,199.0,244.0,273.0,56.0,0.42229999999999995,0.2918,0.1408333333,0.03703333333,84.0,2650,677.0,0.03,0.0658,457.8,0.013996999999999999,0.048650000000000006,610.4,0.016428,0.05286,457.8,0.003,0.0001,11.1
3,78.0,0.5262,0.2119,0.0391,0.1754,41.23333333,58.8,5.853333333,6.97,8.63,199.0,244.0,273.0,60.0,0.42229999999999995,0.2918,0.1408333333,0.03703333333,90.0,2650,650.0,0.03,0.0658,462.0,0.013996999999999999,0.048650000000000006,616.0,0.014682,0.05286,462.0,0.003,0.0001,12.2
4,78.0,0.5262,0.2119,0.0391,0.1754,41.23333333,58.8,5.853333333,6.97,8.63,199.0,244.0,273.0,68.0,0.42229999999999995,0.2918,0.1408333333,0.03703333333,102.0,2650,622.0,0.03,0.0658,465.0,0.013996999999999999,0.048650000000000006,620.0,0.014383,0.05286,465.0,0.003,0.0001,16.9
5,76.0,0.5262,0.2119,0.0391,0.1754,41.23333333,58.8,5.853333333,6.97,8.63,199.0,244.0,273.0,82.0,0.42229999999999995,0.2918,0.1408333333,0.03703333333,68.0,2650,655.0,0.03,0.0658,466.8,0.013996999999999999,0.048650000000000006,622.4,0.014383,0.05286,466.8,0.003,0.0001,16.9
6,75.0,0.5262,0.2119,0.0391,0.1754,41.23333333,58.8,5.853333333,6.97,8.63,199.0,244.0,273.0,94.0,0.42229999999999995,0.2918,0.1408333333,0.03703333333,76.0,2650,628.0,0.03,0.0658,469.2,0.013996999999999999,0.048650000000000006,625.6,0.014383,0.05286,469.2,0.003,0.0001,23.6
7,95.0,0.5262,0.2119,0.0391,0.1754,41.23333333,58.8,5.853333333,6.97,8.63,199.0,244.0,273.0,169.0,0.42229999999999995,0.2918,0.1408333333,0.03703333333,42.0,2650,524.0,0.03,0.0658,471.9,0.013996999999999999,0.048650000000000006,629.2,0.014383,0.05286,471.9,0.002,4e-05,28.1
8,95.0,0.5262,0.2119,0.0391,0.1754,41.23333333,58.8,5.853333333,6.97,8.63,199.0,244.0,273.0,190.0,0.42229999999999995,0.2918,0.1408333333,0.03703333333,48.0,2650,497.0,0.03,0.0658,482.4,0.013996999999999999,0.048650000000000006,643.2,0.014384999999999998,0.05286,482.4,0.002,4e-05,36.9
9,93.0,0.5262,0.2119,0.0391,0.1754,41.23333333,58.8,5.853333333,6.97,8.63,199.0,244.0,273.0,207.0,0.0,0.0,0.0,0.0,0.0,2650,532.0,0.03,0.0658,483.0,0.013996999999999999,0.048650000000000006,644.0,0.014384999999999998,0.05286,483.0,0.002,4e-05,27.3
10,92.0,0.5262,0.2119,0.0391,0.1754,41.23333333,58.8,5.853333333,6.97,8.63,199.0,244.0,273.0,230.0,0.0,0.0,0.0,0.0,0.0,2650,506.0,0.03,0.0658,489.0,0.013996999999999999,0.048650000000000006,652.0,0.014384999999999998,0.05286,489.0,0.002,4e-05,34.2
11,93.0,0.5262,0.2119,0.0391,0.1754,41.23333333,58.8,5.853333333,6.97,8.63,199.0,244.0,273.0,130.0,0.42229999999999995,0.2918,0.1408333333,0.03703333333,56.0,2650,481.0,0.03,0.0658,314.4,0.013996999999999999,0.048650000000000006,209.6,0.013708,0.05074,524.0,0.0025,5.4999999999999995e-05,26.0
12,83.0,0.5262,0.2119,0.0391,0.1754,41.23333333,58.8,5.853333333,6.97,8.63,199.0,244.0,273.0,116.0,0.42229999999999995,0.2918,0.1408333333,0.03703333333,50.0,2650,492.0,0.03,0.0658,505.2,0.013996999999999999,0.048650000000000006,336.8,0.008473000000000001,0.04703,842.0,0.005,5.4999999999999995e-05,20.0
13,95.0,0.5262,0.2119,0.0391,0.1754,41.23333333,58.8,5.853333333,6.97,8.63,199.0,244.0,273.0,121.0,0.42229999999999995,0.2918,0.1408333333,0.03703333333,52.0,2650,504.0,0.03,0.0658,489.6,0.013996999999999999,0.048650000000000006,326.4,0.008402,0.04787,816.0,0.0025,5.4999999999999995e-05,21.1
14,93.0,0.5262,0.2119,0.0391,0.1754,26.3,52.8,4.0,5.16,7.975,144.0,193.5,244.5,149.0,0.42229999999999995,0.2918,0.1408333333,0.03703333333,37.0,2650,482.0,0.03,0.0658,495.3,0.013996999999999999,0.048650000000000006,330.2,0.008402,0.04703,825.5,0.0025,5.4999999999999995e-05,21.7
15,95.0,0.5262,0.2119,0.0391,0.1754,26.3,52.8,4.0,5.16,7.975,144.0,193.5,244.5,138.0,0.42229999999999995,0.2918,0.1408333333,0.03703333333,35.0,2650,505.0,0.03,0.0658,490.5,0.013996999999999999,0.048650000000000006,327.0,0.008402,0.04787,817.5,0.0025,5.4999999999999995e-05,20.2
16,90.0,0.5262,0.2119,0.0391,0.1754,41.23333333,58.8,5.853333333,6.97,8.63,199.0,244.0,273.0,160.0,0.42229999999999995,0.2918,0.1408333333,0.03703333333,40.0,2650,445.0,0.03,0.0658,513.9,0.013996999999999999,0.048650000000000006,342.6,0.008473000000000001,0.04703,856.5,0.0025,5e-05,31.1
17,92.0,0.5262,0.2119,0.0391,0.1754,41.23333333,58.8,5.853333333,6.97,8.63,199.0,244.0,273.0,147.0,0.42229999999999995,0.2918,0.1408333333,0.03703333333,37.0,2650,469.0,0.03,0.0658,509.7,0.013996999999999999,0.048650000000000006,339.8,0.008473000000000001,0.04703,849.5,0.0025,5e-05,28.0
18,113.0,0.5262,0.2119,0.0391,0.1754,41.23333333,58.8,5.853333333,6.97,8.63,199.0,244.0,273.0,201.0,0.42229999999999995,0.2918,0.1408333333,0.03703333333,50.0,2650,543.0,0.03,0.0658,675.9,0.013986,0.048650000000000006,826.1,0.0,0.0,0.0,0.0034999999999999996,5e-05,28.8
19,115.0,0.5262,0.2119,0.0391,0.1754,41.23333333,58.8,5.853333333,6.97,8.63,199.0,244.0,273.0,184.0,0.42229999999999995,0.2918,0.1408333333,0.03703333333,46.0,2650,567.0,0.03,0.0658,671.4,0.013986,0.048650000000000006,820.6,0.0,0.0,0.0,0.0034999999999999996,5e-05,24.8
20,115.0,0.5262,0.2119,0.0391,0.1754,41.23333333,58.8,5.853333333,6.97,8.63,199.0,244.0,273.0,184.0,0.42229999999999995,0.2918,0.1408333333,0.03703333333,46.0,2650,588.0,0.03,0.0658,661.95,0.013986,0.048650000000000006,809.05,0.0,0.0,0.0,0.0034999999999999996,5e-05,24.2
21,117.0,0.5262,0.2119,0.0391,0.1754,41.23333333,58.8,5.853333333,6.97,8.63,199.0,244.0,273.0,170.0,0.42229999999999995,0.2918,0.1408333333,0.03703333333,43.0,2650,611.0,0.03,0.0658,656.1,0.013986,0.048650000000000006,801.9,0.0,0.0,0.0,0.0034999999999999996,5e-05,19.7
22,119.0,0.5262,0.2119,0.0391,0.1754,41.23333333,58.8,5.853333333,6.97,8.63,199.0,244.0,273.0,158.0,0.42229999999999995,0.2918,0.1408333333,0.03703333333,40.0,2650,634.0,0.03,0.0658,649.35,0.013986,0.048650000000000006,793.65,0.0,0.0,0.0,0.0034999999999999996,5e-05,18.3
23,90.0,0.5262,0.2119,0.0391,0.1754,41.23333333,58.8,5.853333333,6.97,8.63,199.0,244.0,273.0,200.0,0.0,0.0,0.0,0.0,0.0,2650,521.0,0.03,0.0658,494.7,0.013996999999999999,0.048650000000000006,329.8,0.008402,0.04703,824.5,0.005,1e-05,38.0
24,91.0,0.5262,0.2119,0.0391,0.1754,41.23333333,58.8,5.853333333,6.97,8.63,199.0,244.0,273.0,182.0,0.0,0.0,0.0,0.0,0.0,2650,547.0,0.03,0.0658,492.0,0.013996999999999999,0.048650000000000006,328.0,0.008402,0.04764,820.0,0.005,1e-05,35.9
25,91.0,0.5262,0.2119,0.0391,0.1754,41.23333333,58.8,5.853333333,6.97,8.63,199.0,244.0,273.0,162.0,0.42229999999999995,0.2918,0.1408333333,0.03703333333,40.0,2650,318.0,0.03,0.0658,491.7,0.013996999999999999,0.048650000000000006,327.8,0.008402,0.04764,819.5,0.005,1.5e-05,36.7
26,92.0,0.5262,0.2119,0.0391,0.1754,41.23333333,58.8,5.853333333,6.97,8.63,199.0,244.0,273.0,147.0,0.42229999999999995,0.2918,0.1408333333,0.03703333333,37.0,2650,543.0,0.03,0.0658,489.3,0.013996999999999999,0.048650000000000006,326.2,0.008402,0.04787,815.5,0.005,1.5e-05,29.4
27,117.0,0.5262,0.2119,0.0391,0.1754,41.23333333,58.8,5.853333333,6.97,8.63,199.0,244.0,273.0,213.0,0.0,0.0,0.0,0.0,0.0,2650,690.0,0.03,0.0658,630.45,0.013986,0.048650000000000006,770.55,0.0,0.0,0.0,0.005,1e-05,29.7
28,117.0,0.5262,0.2119,0.0391,0.1754,41.23333333,58.8,5.853333333,6.97,8.63,199.0,244.0,273.0,234.0,0.0,0.0,0.0,0.0,0.0,2650,662.0,0.03,0.0658,633.15,0.013986,0.048650000000000006,773.85,0.0,0.0,0.0,0.005,1e-05,31.7
29,95.0,0.5262,0.2119,0.0391,0.1754,41.23333333,58.8,5.853333333,6.97,8.63,199.0,244.0,273.0,152.0,0.42229999999999995,0.2918,0.1408333333,0.03703333333,38.0,2650,543.0,0.03,0.06517,489.3,0.014364,0.048650000000000006,326.2,0.011136,0.050730000000000004,815.5,0.005,1.5e-05,24.6
30,100.0,0.5262,0.2119,0.0391,0.1754,41.23333333,58.8,5.853333333,6.97,8.63,199.0,244.0,273.0,178.0,0.42229999999999995,0.2918,0.1408333333,0.03703333333,44.0,2650,524.0,0.03,0.06517,482.4,0.014364,0.048650000000000006,643.2,0.015531999999999999,0.05614,482.4,0.002,4e-05,28.1
31,119.0,0.532067,0.205596,0.020342,0.172802,39.5,54.8,6.0,7.2,8.3,167.28,214.28,248.81,216.0,0.0,0.0,0.0,0.0,0.0,2650,689.0,0.03,0.0658,630.45,0.013986,0.048650000000000006,770.55,0.0,0.0,0.0,0.005,1e-05,24.3
32,95.0,0.532067,0.205596,0.020342,0.172804,39.5,54.8,6.0,7.2,8.3,167.28,214.13,246.54,121.0,0.42229999999999995,0.2918,0.1408333333,0.03703333333,52.0,2650,555.0,0.03,0.0658,474.3,0.013996999999999999,0.048650000000000006,316.2,0.009846,0.05114,790.5,0.005,1.5e-05,21.1
33,120.0,0.532067,0.205596,0.020342,0.172802,39.5,54.8,6.0,7.2,8.3,167.28,214.265,248.81,192.0,0.42229999999999995,0.2918,0.1408333333,0.03703333333,48.0,2650,659.0,0.03,0.0658,630.0,0.013986,0.048650000000000006,770.0,0.0,0.0,0.0,0.005,1.5e-05,24.7
34,119.0,0.527706,0.2052482,0.026597,0.175407,42.1,55.6,6.5,7.7,8.8,169.56,214.63,261.49,216.0,0.0,0.0,0.0,0.0,0.0,2650,689.0,0.03,0.0658,630.45,0.013986,0.048650000000000006,770.55,0.0,0.0,0.0,0.005,1e-05,21.2
35,95.0,0.527706,0.2053152,0.026597,0.175424,42.1,55.6,6.5,7.7,8.8,169.56,214.615,259.46,121.0,0.42229999999999995,0.2918,0.1408333333,0.03703333333,52.0,2650,555.0,0.03,0.0658,474.3,0.013996999999999999,0.048650000000000006,316.2,0.009846,0.05114,790.5,0.005,1.5e-05,19.2
36,120.0,0.527706,0.2052482,0.026597,0.175407,42.1,55.6,6.5,7.7,8.8,169.56,214.615,261.49,192.0,0.42229999999999995,0.2918,0.1408333333,0.03703333333,48.0,2650,659.0,0.03,0.0658,630.0,0.013986,0.048650000000000006,770.0,0.0,0.0,0.0,0.005,1.5e-05,23.6
37,160.0,0.5438000000000001,0.1975,0.0191,0.1696,37.3,59.4,5.1,6.5,8.7,177.19,227.0,262.0,457.0,0.0,0.0,0.0,0.0,0.0,2650,589.0,0.004346,0.06704,1251.0,0.0,0.0,0.0,0.0,0.0,0.0,0.005,0.0,46.6
38,159.0,0.5438000000000001,0.1975,0.0191,0.1696,37.3,59.4,5.1,6.5,8.7,177.19,227.0,262.0,398.0,0.0,0.0,0.0,0.0,0.0,2650,626.0,0.004346,0.06704,1271.0,0.0,0.0,0.0,0.0,0.0,0.0,0.005,0.0,42.2
39,159.0,0.5438000000000001,0.1975,0.0191,0.1696,37.3,59.4,5.1,6.5,8.7,177.19,227.0,262.0,353.0,0.0,0.0,0.0,0.0,0.0,2650,652.0,0.004346,0.06704,1294.0,0.0,0.0,0.0,0.0,0.0,0.0,0.005,0.0,36.9
40,159.0,0.5438000000000001,0.1975,0.0191,0.1696,37.3,59.4,5.1,6.5,8.7,177.19,227.0,262.0,317.0,0.0,0.0,0.0,0.0,0.0,2650,675.0,0.004346,0.06704,1307.0,0.0,0.0,0.0,0.0,0.0,0.0,0.005,0.0,32.4
41,156.0,0.5438000000000001,0.1975,0.0191,0.1696,37.3,59.4,5.1,6.5,8.7,177.19,227.0,262.0,401.0,0.43770000000000003,0.2737,0.172,0.0409,45.0,2650,595.0,0.004346,0.06704,1262.0,0.0,0.0,0.0,0.0,0.0,0.0,0.005,0.0,44.5
42,156.0,0.5438000000000001,0.1975,0.0191,0.1696,37.3,59.4,5.1,6.5,8.7,177.19,227.0,262.0,351.0,0.43770000000000003,0.2737,0.172,0.0409,39.0,2650,612.0,0.004346,0.06704,1300.0,0.0,0.0,0.0,0.0,0.0,0.0,0.005,0.0,43.1
43,156.0,0.5438000000000001,0.1975,0.0191,0.1696,37.3,59.4,5.1,6.5,8.7,177.19,227.0,262.0,312.0,0.43770000000000003,0.2737,0.172,0.0409,35.0,2650,647.0,0.004615,0.06704,1314.0,0.0,0.0,0.0,0.0,0.0,0.0,0.005,0.0,37.8
44,155.0,0.5438000000000001,0.1975,0.0191,0.1696,37.3,59.4,5.1,6.5,8.7,177.19,227.0,262.0,279.0,0.43770000000000003,0.2737,0.172,0.0409,31.0,2650,669.0,0.004975,0.06704,1328.0,0.0,0.0,0.0,0.0,0.0,0.0,0.005,0.0,32.5
45,153.0,0.5438000000000001,0.1975,0.0191,0.1696,37.3,59.4,5.1,6.5,8.7,177.19,227.0,262.0,371.5,0.43770000000000003,0.2737,0.172,0.0409,66.0,2650,588.0,0.004346,0.06704,1280.0,0.0,0.0,0.0,0.0,0.0,0.0,0.005,0.0,42.3
46,153.0,0.5438000000000001,0.1975,0.0191,0.1696,37.3,59.4,5.1,6.5,8.7,177.19,227.0,262.0,325.5,0.43770000000000003,0.2737,0.172,0.0409,57.0,2650,615.0,0.004346,0.06704,1307.0,0.0,0.0,0.0,0.0,0.0,0.0,0.005,0.0,40.9
47,153.0,0.5438000000000001,0.1975,0.0191,0.1696,37.3,59.4,5.1,6.5,8.7,177.19,227.0,262.0,289.0,0.43770000000000003,0.2737,0.172,0.0409,51.0,2650,639.0,0.004975,0.06704,1324.0,0.0,0.0,0.0,0.0,0.0,0.0,0.005,0.0,35.1
48,152.0,0.5438000000000001,0.1975,0.0191,0.1696,37.3,59.4,5.1,6.5,8.7,177.19,227.0,262.0,258.0,0.43770000000000003,0.2737,0.172,0.0409,46.0,2650,660.0,0.004975,0.06704,1340.0,0.0,0.0,0.0,0.0,0.0,0.0,0.005,0.0,29.1
49,150.0,0.5438000000000001,0.1975,0.0191,0.1696,37.3,59.4,5.1,6.5,8.7,177.19,227.0,262.0,343.5,0.43770000000000003,0.2737,0.172,0.0409,86.0,2650,589.0,0.004346,0.06704,1285.0,0.0,0.0,0.0,0.0,0.0,0.0,0.005,0.0,40.2
50,150.0,0.5438000000000001,0.1975,0.0191,0.1696,37.3,59.4,5.1,6.5,8.7,177.19,227.0,262.0,300.0,0.43770000000000003,0.2737,0.172,0.0409,75.0,2650,617.0,0.004346,0.06704,1310.0,0.0,0.0,0.0,0.0,0.0,0.0,0.005,0.0,36.6
51,149.0,0.5438000000000001,0.1975,0.0191,0.1696,37.3,59.4,5.1,6.5,8.7,177.19,227.0,262.0,264.0,0.43770000000000003,0.2737,0.172,0.0409,66.0,2650,642.0,0.004975,0.06704,1336.0,0.0,0.0,0.0,0.0,0.0,0.0,0.005,0.0,31.2
52,149.0,0.5438000000000001,0.1975,0.0191,0.1696,37.3,59.4,5.1,6.5,8.7,177.19,227.0,262.0,238.0,0.43770000000000003,0.2737,0.172,0.0409,60.0,2650,660.0,0.004975,0.06704,1341.0,0.0,0.0,0.0,0.0,0.0,0.0,0.005,0.0,27.7
53,149.0,0.5438000000000001,0.1975,0.0191,0.1696,37.3,59.4,5.1,6.5,8.7,177.19,227.0,262.0,456.0,0.0,0.0,0.0,0.0,0.0,2650,565.0,0.004346,0.06704,1226.0,0.0,0.0,0.0,0.0,0.0,0.0,0.005,7.000000000000001e-05,34.5
54,147.0,0.5438000000000001,0.1975,0.0191,0.1696,37.3,59.4,5.1,6.5,8.7,177.19,227.0,262.0,351.0,0.43770000000000003,0.2737,0.172,0.0409,39.0,2650,586.0,0.004346,0.06704,1245.0,0.0,0.0,0.0,0.0,0.0,0.0,0.005,6e-05,28.2
55,144.0,0.5438000000000001,0.1975,0.0191,0.1696,37.3,59.4,5.1,6.5,8.7,177.19,227.0,262.0,325.5,0.43770000000000003,0.2737,0.172,0.0409,57.0,2650,587.0,0.004346,0.06704,1251.0,0.0,0.0,0.0,0.0,0.0,0.0,0.005,6e-05,27.8
56,146.0,0.5438000000000001,0.1975,0.0191,0.1696,37.3,59.4,5.1,6.5,8.7,177.19,227.0,262.0,312.0,0.43770000000000003,0.2737,0.172,0.0409,35.0,2650,599.0,0.004346,0.06704,1272.0,0.0,0.0,0.0,0.0,0.0,0.0,0.005,6e-05,24.8
57,145.0,0.5438000000000001,0.1975,0.0191,0.1696,37.3,59.4,5.1,6.5,8.7,177.19,227.0,262.0,414.4,0.0,0.0,0.0,0.0,0.0,2650,621.7,0.004346,0.06704,1214.0,0.0,0.0,0.0,0.0,0.0,0.0,0.005,3e-05,48.6
58,145.0,0.5438000000000001,0.1975,0.0191,0.1696,37.3,59.4,5.1,6.5,8.7,177.19,227.0,262.0,373.0,0.43770000000000003,0.2737,0.172,0.0409,41.5,2650,609.0,0.004346,0.06704,1216.0,0.0,0.0,0.0,0.0,0.0,0.0,0.005,3.3e-05,48.5
59,146.5,0.5438000000000001,0.1975,0.0191,0.1696,37.3,59.4,5.1,6.5,8.7,177.19,227.0,262.0,334.8,0.43770000000000003,0.2737,0.172,0.0409,83.6,2650,593.8,0.004346,0.06704,1212.0,0.0,0.0,0.0,0.0,0.0,0.0,0.005,4.3e-05,47.6
60,148.0,0.5438000000000001,0.1975,0.0191,0.1696,37.3,59.4,5.1,6.5,8.7,177.19,227.0,262.0,296.0,0.43770000000000003,0.2737,0.172,0.0409,126.7,2650,587.1,0.004346,0.06704,1199.0,0.0,0.0,0.0,0.0,0.0,0.0,0.005,6.5e-05,39.5
61,146.5,0.5438000000000001,0.1975,0.0191,0.1696,37.3,59.4,5.1,6.5,8.7,177.19,227.0,262.0,325.5,0.0,0.0,0.0,0.0,0.0,2650,683.5,0.004346,0.06704,1223.0,0.0,0.0,0.0,0.0,0.0,0.0,0.005,3.5000000000000004e-05,33.4
62,146.0,0.5438000000000001,0.1975,0.0191,0.1696,37.3,59.4,5.1,6.5,8.7,177.19,227.0,262.0,292.0,0.43770000000000003,0.2737,0.172,0.0409,32.4,2650,667.2,0.004346,0.06704,1233.0,0.0,0.0,0.0,0.0,0.0,0.0,0.005,3.3e-05,34.0
63,146.0,0.5438000000000001,0.1975,0.0191,0.1696,37.3,59.4,5.1,6.5,8.7,177.19,227.0,262.0,259.6,0.43770000000000003,0.2737,0.172,0.0409,64.8,2650,664.0,0.004346,0.06704,1228.0,0.0,0.0,0.0,0.0,0.0,0.0,0.005,4.4999999999999996e-05,33.1
64,146.5,0.5438000000000001,0.1975,0.0191,0.1696,37.3,59.4,5.1,6.5,8.7,177.19,227.0,262.0,227.7,0.43770000000000003,0.2737,0.172,0.0409,97.7,2650,655.3,0.004346,0.06704,1225.0,0.0,0.0,0.0,0.0,0.0,0.0,0.005,6e-05,28.1
65,149.0,0.5438000000000001,0.1975,0.0191,0.1696,37.3,59.4,5.1,6.5,8.7,177.19,227.0,262.0,271.0,0.0,0.0,0.0,0.0,0.0,2650,736.2,0.004346,0.06704,1210.0,0.0,0.0,0.0,0.0,0.0,0.0,0.005,4e-05,25.1
66,149.0,0.5438000000000001,0.1975,0.0191,0.1696,37.3,59.4,5.1,6.5,8.7,177.19,227.0,262.0,244.1,0.43770000000000003,0.2737,0.172,0.0409,27.0,2650,719.0,0.004346,0.06704,1219.0,0.0,0.0,0.0,0.0,0.0,0.0,0.005,3.8e-05,25.1
67,149.0,0.5438000000000001,0.1975,0.0191,0.1696,37.3,59.4,5.1,6.5,8.7,177.19,227.0,262.0,216.7,0.43770000000000003,0.2737,0.172,0.0409,54.4,2650,711.8,0.004346,0.06704,1220.0,0.0,0.0,0.0,0.0,0.0,0.0,0.005,4.3e-05,24.9
68,149.0,0.5438000000000001,0.1975,0.0191,0.1696,37.3,59.4,5.1,6.5,8.7,177.19,227.0,262.0,189.7,0.43770000000000003,0.2737,0.172,0.0409,81.4,2650,708.9,0.004346,0.06704,1215.0,0.0,0.0,0.0,0.0,0.0,0.0,0.005,6e-05,21.6
69,150.0,0.5438000000000001,0.1975,0.0191,0.1696,37.3,59.4,5.1,6.5,8.7,177.19,227.0,262.0,230.9,0.0,0.0,0.0,0.0,0.0,2650,778.0,0.004346,0.06704,1201.0,0.0,0.0,0.0,0.0,0.0,0.0,0.005,4e-05,20.5
70,150.0,0.5438000000000001,0.1975,0.0191,0.1696,37.3,59.4,5.1,6.5,8.7,177.19,227.0,262.0,207.7,0.43770000000000003,0.2737,0.172,0.0409,23.0,2650,755.0,0.004346,0.06704,1215.0,0.0,0.0,0.0,0.0,0.0,0.0,0.005,4.3e-05,20.0
71,150.0,0.5438000000000001,0.1975,0.0191,0.1696,37.3,59.4,5.1,6.5,8.7,177.19,227.0,262.0,184.7,0.43770000000000003,0.2737,0.172,0.0409,45.9,2650,748.3,0.004346,0.06704,1217.0,0.0,0.0,0.0,0.0,0.0,0.0,0.005,4.7000000000000004e-05,19.2
72,150.0,0.5438000000000001,0.1975,0.0191,0.1696,37.3,59.4,5.1,6.5,8.7,177.19,227.0,262.0,161.8,0.43770000000000003,0.2737,0.172,0.0409,69.1,2650,741.0,0.004346,0.06704,1217.0,0.0,0.0,0.0,0.0,0.0,0.0,0.005,6.5e-05,17.1
73,148.0,0.5438000000000001,0.1975,0.0191,0.1696,37.3,59.4,5.1,6.5,8.7,177.19,227.0,262.0,269.0,0.0,0.0,0.0,0.0,0.0,2650,729.4,0.018000000000000002,0.084,547.7,0.0189,0.06643,669.4,0.0,0.0,0.0,0.005,3e-05,26.6
74,148.0,0.5438000000000001,0.1975,0.0191,0.1696,37.3,59.4,5.1,6.5,8.7,177.19,227.0,262.0,215.3,0.43770000000000003,0.2737,0.172,0.0409,53.8,2650,704.6,0.018000000000000002,0.084,552.1,0.0189,0.06643,674.8,0.0,0.0,0.0,0.005,3e-05,24.0
75,148.0,0.5438000000000001,0.1975,0.0191,0.1696,37.3,59.4,5.1,6.5,8.7,177.19,227.0,262.0,188.4,0.43770000000000003,0.2737,0.172,0.0409,80.7,2650,701.7,0.018000000000000002,0.084,550.0,0.0189,0.06643,672.0,0.0,0.0,0.0,0.005,3e-05,20.4
76,145.0,0.5438000000000001,0.1975,0.0191,0.1696,37.3,59.4,5.1,6.5,8.7,177.19,227.0,262.0,322.0,0.0,0.0,0.0,0.0,0.0,2650,678.0,0.018000000000000002,0.084,554.3,0.0189,0.06643,677.5,0.0,0.0,0.0,0.005,3e-05,32.9
77,143.0,0.5438000000000001,0.1975,0.0191,0.1696,37.3,59.4,5.1,6.5,8.7,177.19,227.0,262.0,254.2,0.43770000000000003,0.2737,0.172,0.0409,63.6,2650,665.0,0.018000000000000002,0.084,556.0,0.0189,0.06643,680.0,0.0,0.0,0.0,0.005,3e-05,32.1
78,143.0,0.5438000000000001,0.1975,0.0191,0.1696,37.3,59.4,5.1,6.5,8.7,177.19,227.0,262.0,222.4,0.43770000000000003,0.2737,0.172,0.0409,95.3,2650,652.6,0.018000000000000002,0.084,557.9,0.0189,0.06643,681.9,0.0,0.0,0.0,0.005,3e-05,30.4
79,142.0,0.5438000000000001,0.1975,0.0191,0.1696,37.3,59.4,5.1,6.5,8.7,177.19,227.0,262.0,355.0,0.0,0.0,0.0,0.0,0.0,2650,652.3,0.018000000000000002,0.084,557.6,0.0189,0.06643,681.5,0.0,0.0,0.0,0.005,4e-05,45.0
80,137.0,0.5438000000000001,0.1975,0.0191,0.1696,37.3,59.4,5.1,6.5,8.7,177.19,227.0,262.0,308.2,0.43770000000000003,0.2737,0.172,0.0409,34.2,2650,658.0,0.018000000000000002,0.084,562.4,0.0189,0.06643,687.4,0.0,0.0,0.0,0.005,4e-05,40.7
81,134.0,0.5438000000000001,0.1975,0.0191,0.1696,37.3,59.4,5.1,6.5,8.7,177.19,227.0,262.0,284.8,0.43770000000000003,0.2737,0.172,0.0409,50.2,2650,642.8,0.018000000000000002,0.084,574.2,0.0189,0.06643,701.8,0.0,0.0,0.0,0.005,4e-05,38.2
82,132.0,0.5438000000000001,0.1975,0.0191,0.1696,37.3,59.4,5.1,6.5,8.7,177.19,227.0,262.0,264.0,0.43770000000000003,0.2737,0.172,0.0409,66.0,2650,644.7,0.018000000000000002,0.084,576.0,0.0189,0.06643,704.0,0.0,0.0,0.0,0.005,4e-05,42.4
83,137.0,0.5438000000000001,0.1975,0.0191,0.1696,37.3,59.4,5.1,6.5,8.7,177.19,227.0,262.0,391.4,0.0,0.0,0.0,0.0,0.0,2650,627.9,0.018000000000000002,0.084,561.0,0.0189,0.06643,685.6,0.0,0.0,0.0,0.005,4e-05,50.2
84,135.0,0.5438000000000001,0.1975,0.0191,0.1696,37.3,59.4,5.1,6.5,8.7,177.19,227.0,262.0,347.1,0.43770000000000003,0.2737,0.172,0.0409,38.6,2650,609.9,0.018000000000000002,0.084,570.0,0.0189,0.06643,696.6,0.0,0.0,0.0,0.005,4e-05,47.1
85,133.0,0.5438000000000001,0.1975,0.0191,0.1696,37.3,59.4,5.1,6.5,8.7,177.19,227.0,262.0,323.0,0.43770000000000003,0.2737,0.172,0.0409,57.0,2650,611.8,0.018000000000000002,0.084,571.7,0.0189,0.06643,698.7,0.0,0.0,0.0,0.005,4e-05,44.7
86,130.0,0.5438000000000001,0.1975,0.0191,0.1696,37.3,59.4,5.1,6.5,8.7,177.19,227.0,262.0,297.1,0.43770000000000003,0.2737,0.172,0.0409,74.3,2650,616.0,0.018000000000000002,0.084,575.0,0.0189,0.06643,703.0,0.0,0.0,0.0,0.005,4e-05,48.5
87,140.0,0.5438000000000001,0.1975,0.0191,0.1696,37.3,59.4,5.1,6.5,8.7,177.19,227.0,262.0,466.7,0.0,0.0,0.0,0.0,0.0,2650,586.1,0.018000000000000002,0.084,547.7,0.0189,0.06643,669.5,0.0,0.0,0.0,0.005,4e-05,58.0
88,137.0,0.5438000000000001,0.1975,0.0191,0.1696,37.3,59.4,5.1,6.5,8.7,177.19,227.0,262.0,411.0,0.43770000000000003,0.2737,0.172,0.0409,45.7,2650,570.2,0.018000000000000002,0.084,557.7,0.0189,0.06643,681.6,0.0,0.0,0.0,0.005,4e-05,53.4
89,137.0,0.5438000000000001,0.1975,0.0191,0.1696,37.3,59.4,5.1,6.5,8.7,177.19,227.0,262.0,388.2,0.43770000000000003,0.2737,0.172,0.0409,68.5,2650,568.6,0.018000000000000002,0.084,556.1,0.0189,0.06643,679.7,0.0,0.0,0.0,0.005,4e-05,51.8
90,137.0,0.5438000000000001,0.1975,0.0191,0.1696,37.3,59.4,5.1,6.5,8.7,177.19,227.0,262.0,365.3,0.43770000000000003,0.2737,0.172,0.0409,91.3,2650,549.4,0.018000000000000002,0.084,562.8,0.0189,0.06643,687.9,0.0,0.0,0.0,0.005,4e-05,54.3
91,145.0,0.5438000000000001,0.1975,0.0191,0.1696,37.3,59.4,5.1,6.5,8.7,177.19,227.0,262.0,483.0,0.0,0.0,0.0,0.0,0.0,2650,678.0,0.004346,0.06704,1193.0,0.0,0.0,0.0,0.0,0.0,0.0,0.012,0.0,52.9
92,146.0,0.5438000000000001,0.1975,0.0191,0.1696,37.3,59.4,5.1,6.5,8.7,177.19,227.0,262.0,438.0,0.43770000000000003,0.2737,0.172,0.0409,49.0,2650,653.0,0.004346,0.06704,1201.0,0.0,0.0,0.0,0.0,0.0,0.0,0.012,0.0,59.7
93,147.0,0.5438000000000001,0.1975,0.0191,0.1696,37.3,59.4,5.1,6.5,8.7,177.19,227.0,262.0,416.5,0.43770000000000003,0.2737,0.172,0.0409,73.5,2650,649.0,0.004346,0.06704,1193.0,0.0,0.0,0.0,0.0,0.0,0.0,0.012,0.0,55.5
94,148.0,0.5438000000000001,0.1975,0.0191,0.1696,37.3,59.4,5.1,6.5,8.7,177.19,227.0,262.0,395.0,0.43770000000000003,0.2737,0.172,0.0409,98.0,2650,645.0,0.004346,0.06704,1186.0,0.0,0.0,0.0,0.0,0.0,0.0,0.012,0.0,56.1
95,145.0,0.5438000000000001,0.1975,0.0191,0.1696,37.3,59.4,5.1,6.5,8.7,177.19,227.0,262.0,414.0,0.0,0.0,0.0,0.0,0.0,2650,718.0,0.004346,0.06704,1212.0,0.0,0.0,0.0,0.0,0.0,0.0,0.012,0.0,45.8
96,146.0,0.5438000000000001,0.1975,0.0191,0.1696,37.3,59.4,5.1,6.5,8.7,177.19,227.0,262.0,375.0,0.43770000000000003,0.2737,0.172,0.0409,42.0,2650,694.0,0.004346,0.06704,1221.0,0.0,0.0,0.0,0.0,0.0,0.0,0.012,0.0,48.8
97,147.0,0.5438000000000001,0.1975,0.0191,0.1696,37.3,59.4,5.1,6.5,8.7,177.19,227.0,262.0,357.0,0.43770000000000003,0.2737,0.172,0.0409,63.0,2650,690.0,0.004346,0.06704,1215.0,0.0,0.0,0.0,0.0,0.0,0.0,0.012,0.0,44.9
98,148.0,0.5438000000000001,0.1975,0.0191,0.1696,37.3,59.4,5.1,6.5,8.7,177.19,227.0,262.0,338.0,0.43770000000000003,0.2737,0.172,0.0409,85.0,2650,685.0,0.004346,0.06704,1206.0,0.0,0.0,0.0,0.0,0.0,0.0,0.012,0.0,44.1
99,145.0,0.5438000000000001,0.1975,0.0191,0.1696,37.3,59.4,5.1,6.5,8.7,177.19,227.0,262.0,362.5,0.0,0.0,0.0,0.0,0.0,2650,754.0,0.004346,0.06704,1220.0,0.0,0.0,0.0,0.0,0.0,0.0,0.012,0.0,41.6
100,146.0,0.5438000000000001,0.1975,0.0191,0.1696,37.3,59.4,5.1,6.5,8.7,177.19,227.0,262.0,328.5,0.43770000000000003,0.2737,0.172,0.0409,36.5,2650,729.0,0.004346,0.06704,1231.0,0.0,0.0,0.0,0.0,0.0,0.0,0.012,0.0,41.7

File: data.csv (part 2 of 4)
slide_id,水用量（kg/m3）,水泥矿物组分_C3S（%）,水泥矿物组分_C2S（%）,水泥矿物组分_C3A（%）,水泥矿物组分_C4AF（%）,胶砂抗压_7d（MPa）,胶砂抗压_28d（MPa）,胶砂抗折3d（MPa）,胶砂抗折7d（MPa）,胶砂抗折_28d（MPa）,水化热_1d（J/g）,水化热_3d（J/g）,水化热_7d（J/g）,水泥用量（kg/m3）,FA化学组分_SiO2（%）,FA化学组分_Al2O3（%）,FA化学组分_Fe2O3（%）,FA化学组分_CaO（%）,粉煤灰用量（kg/m3）,砂表观密度（kg/m3）,砂用量（kg/m3）,石1坚固性（%）,石1压碎指标（%）,石1用量（kg/m3）,石2坚固性（%）,石2压碎指标（%）,石2用量（kg/m3）,石3坚固性（%）,石3压碎指标（%）,石3用量（kg/m3）,外加剂1用量（%）,外加剂2用量（%）,28d抗压强度
228,135,53.8782,25.41744,1.8964,15.26777,37.67483333,47.8,5.1,6.79485,8.3,165.75,214.05,265.695,215.4,47.2312,22.5247,12.79553333,1.06,86.2,2640,818,0,3.8,624.6,0,6.446,416.4,0,0,0,0.26,0.008,36.7
229,136,53.8782,25.41744,1.8964,15.26777,37.67483333,47.8,5.1,6.79485,8.3,165.75,214.05,265.695,221.8,47.2312,22.5247,12.79553333,1.06,88.7,2640,813,0,3.8,621,0,6.446,414,0,0,0,0.26,0.008,36.7
230,133,53.8782,25.41744,1.8964,15.26777,37.67483333,47.8,5.1,6.79485,8.3,165.75,214.05,265.695,216.8,47.2312,22.5247,12.79553333,1.06,86.7,2640,819,0,3.8,625.2,0,6.446,416.8,0,0,0,0.26,0.0065,39.8
231,142,53.8782,25.41744,1.8964,15.26777,37.67483333,47.8,5.1,6.79485,8.3,165.75,214.05,265.695,264.2,47.2312,22.5247,12.79553333,1.06,99.1,2640,785,0,3.8,599.4,0,6.446,399.6,0,0,0,0.26,0.008,46.6
232,140,53.8782,25.41744,1.8964,15.26777,37.67483333,47.8,5.1,6.79485,8.3,165.75,214.05,265.695,287.2,47.2312,22.5247,12.79553333,1.06,107.7,2640,757,0,3.8,601.8,0,6.446,401.2,0,0,0,0.3,0.008,55.5
233,110,50.28,25.26,1.92,15.56,27.65,52.85,4.25,5.6,8.55,162.97,247,287,158.9,55.58,21.68,8.99,3.25,85.6,2670,708,1.1,7,534,0.5,7,801,0,0,0,0.6,0.024,30.1
234,104,31.92,45.74,1.27,15.2,21.9,43.8,3.6,4.9,7.8,146.21,227,261,150.2,55.58,21.68,8.99,3.25,80.9,2670,740,1.1,7,534,0.5,7,801,0,0,0,0.6,0.046,25.6
235,112,53.02,24.31,0.6,16.32,36.3,54.9,5.2,7,8.9,171.52,246,282,161.8,55.58,21.68,8.99,3.25,87.1,2670,706,1.1,7,532,0.5,7,798,0,0,0,0.6,0.03,31.1
236,110,33.03,44.11,1.33,15.44,24.4,46,3.3,5,8.7,142.95,194,232,158.9,55.58,21.68,8.99,3.25,85.6,2670,709,1.1,7,534.8,0.5,7,802.2,0,0,0,0.6,0.056,29.5
237,124,50.2856,24.9908,2.2238,16.0639,27.55,52.15,4.2,5.65,8.5,154.15,228.1,262.44,173.6,53.62,23.3,8.44,4.04,74.4,2783,668,2.488,5.8,717.5,0.9959,5.8,717.5,0,0,0,0.7,0.021,22.4
238,124,50.2856,24.9908,2.2238,16.0639,27.55,52.15,4.2,5.65,8.5,154.15,228.1,262.44,173.6,53.62,23.3,8.44,4.04,74.4,2783,710,2.488,5.8,696,0.9959,5.8,696,0,0,0,0.7,0.022,21.8
239,124,50.2856,24.9908,2.2238,16.0639,27.55,52.15,4.2,5.65,8.5,154.15,228.1,262.44,173.6,53.62,23.3,8.44,4.04,74.4,2783,752,2.488,5.8,675,0.9959,5.8,675,0,0,0,0.7,0.019,24.3
240,124,50.2856,24.9908,2.2238,16.0639,27.55,52.15,4.2,5.65,8.5,154.15,228.1,262.44,173.6,53.62,23.3,8.44,4.04,74.4,2783,793,2.488,5.8,654,0.9959,5.8,654,0,0,0,0.7,0.02,24.3
241,138,50.2856,24.9908,2.2238,16.0639,27.55,52.15,4.2,5.65,8.5,154.15,228.1,262.44,193.2,53.62,23.3,8.44,4.04,82.8,2783,768,2.488,5.8,633,0.9959,5.8,633,0,0,0,0.7,0.01,22.6
242,138,50.2856,24.9908,2.2238,16.0639,27.55,52.15,4.2,5.65,8.5,154.15,228.1,262.44,193.2,53.62,23.3,8.44,4.04,82.8,2783,808,2.488,5.8,612.5,0.9959,5.8,612.5,0,0,0,0.7,0.01,21.1
243,138,50.2856,24.9908,2.2238,16.0639,27.55,52.15,4.2,5.65,8.5,154.15,228.1,262.44,193.2,53.62,23.3,8.44,4.04,82.8,2783,845,2.488,5.8,589.5,0.9959,5.8,589.5,0,0,0,0.7,0.01,22.3
244,138,50.2856,24.9908,2.2238,16.0639,27.55,52.15,4.2,5.65,8.5,154.15,228.1,262.44,193.2,53.62,23.3,8.44,4.04,82.8,2783,889,2.488,5.8,572,0.9959,5.8,572,0,0,0,0.7,0.01,25
245,104,50.2858,25.0017,2.2238,16.0435,27.55,52.15,4.2,5.65,8.5,154.15,228.1,260.505,145.6,53.62,23.3,8.44,4.04,62.4,2783,699,2.488,5.8,375.75,0.9959,5.8,375.75,1.3741,5.8,751.5,0.6,0.013,24.9
246,104,50.2858,25.0017,2.2238,16.0435,27.55,52.15,4.2,5.65,8.5,154.15,228.1,260.505,145.6,53.62,23.3,8.44,4.04,62.4,2783,677,2.488,5.8,381.25,0.9959,5.8,381.25,1.3883,5.8,762.5,0.6,0.013,25.6
247,104,50.2858,25.0017,2.2238,16.0435,27.55,52.15,4.2,5.65,8.5,154.15,228.1,260.505,145.6,53.62,23.3,8.44,4.04,62.4,2783,655,2.488,5.8,386.75,0.9959,5.8,386.75,1.3883,5.8,773.5,0.6,0.013,26.9
248,104,50.2858,25.0017,2.2238,16.0435,27.55,52.15,4.2,5.65,8.5,154.15,228.1,260.505,145.6,53.62,23.3,8.44,4.04,62.4,2783,611,2.488,5.8,397.75,0.9959,5.8,397.75,1.3883,5.8,795.5,0.6,0.013,25.8
249,104,50.2858,25.0017,2.2238,16.0435,27.55,52.15,4.2,5.65,8.5,154.15,228.1,260.505,145.6,53.62,23.3,8.44,4.04,62.4,2783,568,2.488,5.8,408.75,0.9959,5.8,408.75,1.3811,5.8,817.5,0.6,0.013,25.4
250,128,50.2856,24.9908,2.2238,16.0639,27.55,52.15,4.2,5.65,8.5,154.15,228.1,262.44,256,0,0,0,0,0,2783,753,2.488,5.8,676.5,0.9959,5.8,676.5,0,0,0,0.6,0.008,27.2
251,127,50.2856,24.9908,2.2174,16.0639,27.55,52.15,4.2,5.65,8.5,154.15,228.1,262.44,282.2,0,0,0,0,0,2783,725,2.488,5.8,680.5,0.9959,5.8,680.5,0,0,0,0.6,0.008,39.1
252,127,50.2856,24.9908,2.2174,16.0639,27.55,52.15,4.2,5.65,8.5,154.15,228.1,262.4,317.5,0,0,0,0,0,2783,694,2.488,5.8,680.5,0.9959,5.8,680.5,0,0,0,0.6,0.009,47.4
253,127,50.2856,24.9908,2.2174,16.0639,27.55,52.15,4.2,5.65,8.5,154.15,228.1,262.4,362.9,0,0,0,0,0,2783,660,2.488,5.8,677.5,0.9959,5.8,677.5,0,0,0,0.6,0.009,55.4
254,128,50.2856,24.9908,2.2238,16.0639,27.55,52.15,4.2,5.65,8.5,154.15,228.1,262.44,217.6,53.62,23.3,8.44,4.04,38.4,2783,749,2.488,5.8,673,0.9959,5.8,673,0,0,0,0.6,0.01,26
255,128,50.2856,24.9908,2.2238,16.0639,27.55,52.15,4.2,5.65,8.5,154.15,228.1,262.44,241.8,53.62,23.3,8.44,4.04,42.7,2783,719,2.488,5.8,674.5,0.9959,5.8,674.5,0,0,0,0.6,0.009,36.5
256,128,50.2856,24.9908,2.2206,16.0639,27.55,52.15,4.2,5.65,8.5,154.15,228.1,262.44,272,53.62,23.3,8.44,4.04,48,2783,687,2.488,5.8,674,0.9959,5.8,674,0,0,0,0.6,0.008,40.5
257,127,50.2856,24.9908,2.2174,16.0639,27.55,52.15,4.2,5.65,8.5,154.15,228.1,262.4,308.4,53.62,23.3,8.44,4.04,54.4,2783,655,2.488,5.8,671.5,0.9959,5.8,671.5,0,0,0,0.6,0.016,47.6
258,126,50.2856,24.9908,2.2238,16.0639,27.55,52.15,4.2,5.65,8.5,154.15,228.1,262.44,189,53.62,23.3,8.44,4.04,63,2783,750,2.488,5.8,673.5,0.9959,5.8,673.5,0,0,0,0.6,0.019,23.1
259,126,50.2856,24.9908,2.2238,16.0639,27.55,52.15,4.2,5.65,8.5,154.15,228.1,262.44,210,53.62,23.3,8.44,4.04,70,2783,719,2.488,5.8,675,0.9959,5.8,675,0,0,0,0.6,0.019,29.1
260,126,50.2856,24.9908,2.2238,16.0639,27.55,52.15,4.2,5.65,8.5,154.15,228.1,262.44,236.3,53.62,23.3,8.44,4.04,78.8,2783,687,2.488,5.8,674,0.9959,5.8,674,0,0,0,0.6,0.02,32.5
261,125,50.2856,24.9908,2.2238,16.0639,27.55,52.15,4.2,5.65,8.5,154.15,228.1,262.44,267.9,53.62,23.3,8.44,4.04,89.3,2783,655,2.488,5.8,671.5,0.9959,5.8,671.5,0,0,0,0.6,0.026,41.5
262,126,50.2858,24.9908,2.2238,16.0639,27.55,52.15,4.2,5.65,8.5,154.15,228.1,262.44,163.8,53.62,23.3,8.44,4.04,88.2,2783,747,2.488,5.8,670.5,0.9959,5.8,670.5,0,0,0,0.6,0.019,20.4
263,126,50.2856,24.9908,2.2238,16.0639,27.55,52.15,4.2,5.65,8.5,154.15,228.1,262.44,182,53.62,23.3,8.44,4.04,98,2783,716,2.488,5.8,672,0.9959,5.8,672,0,0,0,0.6,0.02,26.5
264,125,50.2856,24.9908,2.2238,16.0639,27.55,52.15,4.2,5.65,8.5,154.15,228.1,262.44,203.1,53.62,23.3,8.44,4.04,109.4,2783,686,2.488,5.8,672.5,0.9959,5.8,672.5,0,0,0,0.6,0.028,30.5
265,125,50.2856,24.9908,2.2238,16.0639,27.55,52.15,4.2,5.65,8.5,154.15,228.1,262.44,232.1,53.62,23.3,8.44,4.04,125,2783,651,2.488,5.8,668,0.9959,5.8,668,0,0,0,0.6,0.038,37
266,125,50.2858,25.0017,2.2238,16.0435,27.55,52.15,4.2,5.65,8.5,154.15,228.1,260.505,137.5,53.62,23.3,8.44,4.04,112.5,2783,746,2.488,5.8,670,0.9959,5.8,670,0,0,0,0.6,0.022,16.8
267,125,50.2858,24.9908,2.2238,16.0639,27.55,52.15,4.2,5.65,8.5,154.15,228.1,262.005,152.8,53.62,23.3,8.44,4.04,125,2783,715,2.488,5.8,671,0.9959,5.8,671,0,0,0,0.6,0.02,19.5
268,125,50.2856,24.9908,2.2238,16.0639,27.55,52.15,4.2,5.65,8.5,154.15,228.1,262.44,171.9,53.62,23.3,8.44,4.04,140.6,2783,682,2.488,5.8,669.5,0.9959,5.8,669.5,0,0,0,0.6,0.03,23
269,124,50.2856,24.9908,2.2238,16.0639,27.55,52.15,4.2,5.65,8.5,154.15,228.1,262.44,194.9,53.62,23.3,8.44,4.04,159.4,2783,649,2.488,5.8,666,0.9959,5.8,666,0,0,0,0.6,0.041,32.3
270,138,50.2856,24.9908,2.2206,16.0639,27.55,52.15,4.2,5.65,8.5,154.15,228.1,262.44,276,0,0,0,0,0,2783,880,2.488,5.8,589.5,0.9959,5.8,589.5,0,0,0,0.7,0.006,37.3
271,138,50.2856,24.9908,2.2174,16.0639,27.55,52.15,4.2,5.65,8.5,154.15,228.1,262.4,306.7,0,0,0,0,0,2783,848,2.488,5.8,592,0.9959,5.8,592,0,0,0,0.7,0.006,45.4
272,138,50.2856,24.9908,2.2174,16.0639,27.55,52.15,4.2,5.65,8.5,154.15,228.1,262.4,345,0,0,0,0,0,2783,814,2.488,5.8,592,0.9959,5.8,592,0,0,0,0.7,0.006,49.6
273,138,50.2856,24.9908,2.2174,16.0639,27.55,52.15,4.2,5.65,8.5,154.15,228.1,262.4,394.3,0,0,0,0,0,2783,777,2.488,5.8,589,0.9959,5.8,589,0,0,0,0.7,0.006,60.4
274,138,50.2856,24.9908,2.2238,16.0639,27.55,52.15,4.2,5.65,8.5,154.15,228.1,262.44,234.6,53.62,23.3,8.44,4.04,41.4,2783,875,2.488,5.8,586,0.9959,5.8,586,0,0,0,0.7,0.009,33.1
275,138,50.2856,24.9908,2.2238,16.0639,27.55,52.15,4.2,5.65,8.5,154.15,228.1,262.44,260.7,53.62,23.3,8.44,4.04,46,2783,842,2.488,5.8,587.5,0.9959,5.8,587.5,0,0,0,0.7,0.011,41.4
276,138,50.2856,24.9908,2.2174,16.0639,27.55,52.15,4.2,5.65,8.5,154.15,228.1,262.44,293.3,53.62,23.3,8.44,4.04,51.8,2783,808,2.488,5.8,587,0.9959,5.8,587,0,0,0,0.7,0.009,49.1
277,138,50.2856,24.9908,2.2174,16.0639,27.55,52.15,4.2,5.65,8.5,154.15,228.1,262.4,335.1,53.62,23.3,8.44,4.04,59.1,2783,770,2.488,5.8,583.5,0.9959,5.8,583.5,0,0,0,0.7,0.009,55.5
278,138,50.2856,24.9908,2.2238,16.0639,27.55,52.15,4.2,5.65,8.5,154.15,228.1,262.44,207,53.62,23.3,8.44,4.04,69,2783,871,2.488,5.8,583.5,0.9959,5.8,583.5,0,0,0,0.7,0.011,30.9
279,138,50.2856,24.9908,2.2238,16.0639,27.55,52.15,4.2,5.65,8.5,154.15,228.1,262.44,230,53.62,23.3,8.44,4.04,76.7,2783,838,2.488,5.8,585,0.9959,5.8,585,0,0,0,0.7,0.015,39.2
280,138,50.2856,24.9908,2.2238,16.0639,27.55,52.15,4.2,5.65,8.5,154.15,228.1,262.44,258.8,53.62,23.3,8.44,4.04,86.3,2783,803,2.488,5.8,584,0.9959,5.8,584,0,0,0,0.7,0.013,43
281,138,50.2856,24.9908,2.2174,16.0639,27.55,52.15,4.2,5.65,8.5,154.15,228.1,262.44,295.7,53.62,23.3,8.44,4.04,98.6,2783,765,2.488,5.8,579.5,0.9959,5.8,579.5,0,0,0,0.7,0.015,51.2
282,138,50.2856,24.9908,2.2238,16.0639,27.55,52.15,4.2,5.65,8.5,154.15,228.1,262.44,179.4,53.62,23.3,8.44,4.04,96.6,2783,867,2.488,5.8,581,0.9959,5.8,581,0,0,0,0.7,0.015,25.4
283,138,50.2856,24.9908,2.2238,16.0639,27.55,52.15,4.2,5.65,8.5,154.15,228.1,262.44,199.3,53.62,23.3,8.44,4.04,107.3,2783,834,2.488,5.8,582,0.9959,5.8,582,0,0,0,0.7,0.014,29.3
284,138,50.2856,24.9908,2.2238,16.0639,27.55,52.15,4.2,5.65,8.5,154.15,228.1,262.44,224.3,53.62,23.3,8.44,4.04,120.8,2783,799,2.488,5.8,581,0.9959,5.8,581,0,0,0,0.7,0.015,35.6
285,137,50.2856,24.9908,2.2238,16.0639,27.55,52.15,4.2,5.65,8.5,154.15,228.1,262.44,254.4,53.62,23.3,8.44,4.04,137,2783,762,2.488,5.8,577.5,0.9959,5.8,577.5,0,0,0,0.7,0.016,44
286,137,50.2858,24.9908,2.2238,16.0639,27.55,52.15,4.2,5.65,8.5,154.15,228.1,262.005,150.7,53.62,23.3,8.44,4.04,123.3,2783,865,2.488,5.8,579.5,0.9959,5.8,579.5,0,0,0,0.7,0.014,22.6
287,137,50.2856,24.9908,2.2238,16.0639,27.55,52.15,4.2,5.65,8.5,154.15,228.1,262.44,167.4,53.62,23.3,8.44,4.04,137,2783,832,2.488,5.8,580.5,0.9959,5.8,580.5,0,0,0,0.7,0.011,27
288,137,50.2856,24.9908,2.2238,16.0639,27.55,52.15,4.2,5.65,8.5,154.15,228.1,262.44,188.4,53.62,23.3,8.44,4.04,154.1,2783,796,2.488,5.8,579,0.9959,5.8,579,0,0,0,0.7,0.014,30
289,137,50.2856,24.9908,2.2238,16.0639,27.55,52.15,4.2,5.65,8.5,154.15,228.1,262.44,215.3,53.62,23.3,8.44,4.04,176.1,2783,757,2.488,5.8,574,0.9959,5.8,574,0,0,0,0.7,0.018,37.8
290,104,50.2858,25.0017,2.2238,16.0435,27.55,52.15,4.2,5.65,8.5,154.15,228.1,260.505,145.6,53.62,23.3,8.44,4.04,62.4,2783,677,2.488,5.8,381.25,0.9959,5.8,381.25,1.3883,5.8,762.5,0.6,0.013,25.6
291,104,50.2858,24.9908,2.2238,16.0639,27.55,52.15,4.2,5.65,8.5,154.15,228.1,262.44,161.8,53.62,23.3,8.44,4.04,69.3,2783,648,2.488,5.8,382.75,0.9959,5.8,382.75,1.3883,5.8,765.5,0.6,0.013,29.9
292,103,50.2856,24.9908,2.2238,16.0639,27.55,52.15,4.2,5.65,8.5,154.15,228.1,262.44,180.3,53.62,23.3,8.44,4.04,77.3,2783,620,2.488,5.8,384,0.9959,5.8,384,1.3883,5.8,768,0.6,0.013,36.7
293,101,50.2856,24.9908,2.2238,16.0639,27.55,52.15,4.2,5.65,8.5,154.15,228.1,262.44,202,53.62,23.3,8.44,4.04,86.6,2783,592,2.488,5.8,385,0.9959,5.8,385,1.3883,5.8,770,0.6,0.013,44.6
294,123,50.2856,24.9908,2.2238,16.0639,27.55,52.15,4.2,5.65,8.5,154.15,228.1,262.44,205,53.62,23.3,8.44,4.04,68.3,2783,729,2.488,5.8,684.5,0.9959,5.8,684.5,0,0,0,0.8,0.008,39.2
295,123,50.2856,24.9908,2.2238,16.0639,27.55,52.15,4.2,5.65,8.5,154.15,228.1,262.44,230.6,53.62,23.3,8.44,4.04,76.9,2783,718,2.488,5.8,673.5,0.9959,5.8,673.5,0,0,0,0.8,0.012,40.4
296,122,53.2201,20.7673,2.6211,14.3574,24.2,46.1,4,5.1,7.2,145.25,228.635,257.435,228.8,53.62,23.3,8.44,4.04,76.3,2783,720,2.488,5.8,675.5,0.9959,5.8,675.5,0,0,0,0.8,0.011,39.7
297,122,50.2858,24.9908,2.2238,16.0639,27.55,52.15,4.2,5.65,8.5,154.15,228.1,262.005,158.6,53.62,23.3,8.44,4.04,85.4,2783,759,2.488,5.8,681.5,0.9959,5.8,681.5,0,0,0,0.8,0.007,26.5
298,118,46.43975,24.45,1.9335,15.6662,17.4,42.5,3.1,4.2,7.6,136.57,181.28,229.5,153.4,53.62,23.3,8.44,4.04,82.6,2783,766,2.488,5.8,687.5,0.9959,5.8,687.5,0,0,0,0.8,0.009,23.2
299,122,50.2856,24.9908,2.2238,16.0639,27.55,52.15,4.2,5.65,8.5,154.15,228.1,262.44,176.2,53.62,23.3,8.44,4.04,94.9,2783,728,2.488,5.8,683.5,0.9959,5.8,683.5,0,0,0,0.8,0.006,33.5
300,122,53.2201,20.7673,2.6211,14.3574,24.2,46.1,4,5.1,7.2,145.25,228.635,257.435,176.2,53.62,23.3,8.44,4.04,94.9,2783,728,2.488,5.8,683.5,0.9959,5.8,683.5,0,0,0,0.8,0.011,30.1
301,118,46.43975,24.45,1.9335,15.6662,17.4,42.5,3.1,4.2,7.6,136.57,181.28,229.5,170.4,53.62,23.3,8.44,4.04,91.8,2783,735,2.488,5.8,690,0.9959,5.8,690,0,0,0,0.8,0.009,30.1
302,122,50.2856,24.9908,2.2238,16.0639,27.55,52.15,4.2,5.65,8.5,154.15,228.1,262.44,193.4,53.62,23.3,8.44,4.04,104.1,2783,719,2.488,5.8,674.5,0.9959,5.8,674.5,0,0,0,0.8,0.012,35.2
303,122,53.2201,20.7673,2.6211,14.3574,24.2,46.1,4,5.1,7.2,145.25,228.635,257.435,193.4,53.62,23.3,8.44,4.04,104.1,2783,719,2.488,5.8,674.5,0.9959,5.8,674.5,0,0,0,0.8,0.011,34.5
304,118,46.43975,24.45,1.9335,15.6662,17.4,42.5,3.1,4.2,7.6,136.57,181.28,229.5,187.1,53.62,23.3,8.44,4.04,100.7,2783,726,2.488,5.8,681.5,0.9959,5.8,681.5,0,0,0,0.8,0.013,33.5
305,136,50.2856,24.9908,2.2238,16.0639,27.55,52.15,4.2,5.65,8.5,154.15,228.1,262.44,221.7,53.62,23.3,8.44,4.04,73.9,2783,851,2.488,5.8,594,0.9959,5.8,594,0,0,0,0.8,0.003,38
306,135,50.2856,24.9908,2.2238,16.0639,27.55,52.15,4.2,5.65,8.5,154.15,228.1,262.44,248.8,53.62,23.3,8.44,4.04,82.9,2783,816,2.488,5.8,593.5,0.9959,5.8,593.5,0,0,0,0.8,0.004,43.3
307,134,53.2201,20.7673,2.6211,14.3574,24.2,46.1,4,5.1,7.2,145.25,228.635,257.435,245.1,53.62,23.3,8.44,4.04,81.7,2783,821,2.488,5.8,597,0.9959,5.8,597,0,0,0,0.8,0.003,38.4
308,136,50.2856,24.9908,2.2238,16.0639,27.55,52.15,4.2,5.65,8.5,154.15,228.1,262.44,184.2,53.62,23.3,8.44,4.04,99.2,2783,852,2.488,5.8,594.5,0.9959,5.8,594.5,0,0,0,0.7,0.003,30.8
309,130,46.43975,24.45,1.9335,15.6662,17.4,42.5,3.1,4.2,7.6,136.57,181.28,229.5,176,53.62,23.3,8.44,4.04,94.8,2783,864,2.488,5.8,603,0.9959,5.8,603,0,0,0,0.8,0.007,26.9
310,136,50.2856,24.9908,2.2238,16.0639,27.55,52.15,4.2,5.65,8.5,154.15,228.1,262.44,196.4,53.62,23.3,8.44,4.04,105.8,2783,844,2.488,5.8,589,0.9959,5.8,589,0,0,0,0.8,0.004,35.6
311,136,53.2201,20.7673,2.6211,14.3574,24.2,46.1,4,5.1,7.2,145.25,228.635,257.435,196.4,53.62,23.3,8.44,4.04,105.8,2783,844,2.488,5.8,589,0.9959,5.8,589,0,0,0,0.8,0.004,26.4
312,128,46.43975,24.45,1.9335,15.6662,17.4,42.5,3.1,4.2,7.6,136.57,181.28,229.5,184.9,53.62,23.3,8.44,4.04,99.6,2783,861,2.488,5.8,601,0.9959,5.8,601,0,0,0,0.8,0.008,30.8
313,101,50.2856,24.9908,2.2238,16.0639,27.55,52.15,4.2,5.65,8.5,154.15,228.1,262.44,168.3,53.62,23.3,8.44,4.04,56.1,2783,680,2.488,5.8,383,0.9959,5.8,383,1.3883,5.8,766,0.7,0.006,36.2
314,100,50.2858,25.0017,2.2238,16.0435,27.55,52.15,4.2,5.65,8.5,154.15,228.1,260.505,130,53.62,23.3,8.44,4.04,70,2783,708,2.488,5.8,380.75,0.9959,5.8,380.75,1.3883,5.8,761.5,0.7,0.006,25.1
315,97,46.43975,24.45,1.9335,15.6662,17.4,42.5,3.1,4.2,7.6,136.57,181.28,229.5,126.1,53.62,23.3,8.44,4.04,67.9,2783,735,2.488,5.8,377.75,0.9959,5.8,377.75,1.3883,5.8,755.5,0.7,0.007,27.8
316,100,50.2858,25.0017,2.2238,16.0435,27.55,52.15,4.2,5.65,8.5,154.15,228.1,260.505,144.4,53.62,23.3,8.44,4.04,77.8,2783,679,2.488,5.8,382.75,0.9959,5.8,382.75,1.3883,5.8,765.5,0.7,0.007,32.6
317,100,53.2201,20.7673,2.6211,14.3576,24.2,46.1,4,5.1,7.2,145.25,228.635,257.445,144.4,53.62,23.3,8.44,4.04,77.8,2783,679,2.488,5.8,382.75,0.9959,5.8,382.75,1.3883,5.8,765.5,0.7,0.006,28.6
318,96,46.43975,24.45,1.9335,15.6662,17.4,42.5,3.1,4.2,7.6,136.57,181.28,229.5,138.7,53.62,23.3,8.44,4.04,74.7,2783,708,2.488,5.8,380.5,0.9959,5.8,380.5,1.3883,5.8,761,0.7,0.01,28.1
319,99,50.2856,24.9908,2.2238,16.0639,27.55,52.15,4.2,5.65,8.5,154.15,228.1,262.44,169.3,53.62,23.3,8.44,4.04,91.2,2783,647,2.488,5.8,382,0.9959,5.8,382,1.3883,5.8,764,0.7,0.01,38.7
320,100,53.2201,20.7673,2.6211,14.3574,24.2,46.1,4,5.1,7.2,145.25,228.635,257.435,171.1,53.62,23.3,8.44,4.04,92.1,2783,645,2.488,5.8,381,0.9959,5.8,381,1.3883,5.8,762,0.7,0.006,38.2
321,96,46.43975,24.45,1.9335,15.6662,17.4,42.5,3.1,4.2,7.6,136.57,181.28,229.5,164.2,53.62,23.3,8.44,4.04,88.4,2783,673,2.488,5.8,379.25,0.9959,5.8,379.25,1.3883,5.8,758.5,0.7,0.014,36
322,125,54.91,19.26,1.88,15.22,26.7,46.8,4.1,5.6,7.2,152.15,237,279,357,0,0,0,0,0,2760,674,2.14,5.2,609.75,1.5889,5.95,745.25,0,0,0,0.7,0.007,53.3
323,125,54.91,19.26,1.88,15.22,26.7,46.8,4.1,5.6,7.2,152.15,237,279,304,54.35,21.08,13.08,3.87,54,2760,669,2.14,5.2,605.7,1.5889,5.95,740.3,0,0,0,0.8,0.007,48
324,123,54.91,19.26,1.88,15.22,26.7,46.8,4.1,5.6,7.2,152.15,237,279,264,54.35,21.08,13.08,3.87,88,2760,670,2.14,5.2,606.6,1.5889,5.95,741.4,0,0,0,0.8,0.008,46.5
325,123,54.91,19.26,1.88,15.22,26.7,46.8,4.1,5.6,7.2,152.15,237,279,228,54.35,21.08,13.08,3.87,123,2760,667,2.14,5.2,603.9,1.5889,5.95,738.1,0,0,0,0.8,0.008,42.4
326,123,54.91,19.26,1.88,15.22,26.7,46.8,4.1,5.6,7.2,152.15,237,279,193,54.35,21.08,13.08,3.87,158,2760,664,2.14,5.2,601.2,1.5889,5.95,734.8,0,0,0,0.8,0.008,35.6
327,122,54.91,19.26,1.88,15.22,26.7,46.8,4.1,5.6,7.2,152.15,237,279,305,0,0,0,0,0,2760,712,2.14,5.2,616.95,1.5889,5.95,754.05,0,0,0,0.8,0.008,50.6
328,122,54.91,19.26,1.88,15.22,26.7,46.8,4.1,5.6,7.2,152.15,237,279,259,54.35,21.08,13.08,3.87,46,2760,708,2.14,5.2,613.35,1.5889,5.95,749.65,0,0,0,0.8,0.008,45.4
329,120,54.91,19.26,1.88,15.22,26.7,46.8,4.1,5.6,7.2,152.15,237,279,225,54.35,21.08,13.08,3.87,75,2760,709,2.14,5.2,614.25,1.5889,5.95,750.75,0,0,0,0.8,0.008,42.7
330,120,54.91,19.26,1.88,15.22,26.7,46.8,4.1,5.6,7.2,152.15,237,279,195,54.35,21.08,13.08,3.87,105,2760,707,2.14,5.2,612,1.5889,5.95,748,0,0,0,0.8,0.008,38.1
331,120,54.91,19.26,1.88,15.22,26.7,46.8,4.1,5.6,7.2,152.15,237,279,165,54.35,21.08,13.08,3.87,135,2760,704,2.14,5.2,609.75,1.5889,5.95,745.25,0,0,0,0.8,0.008,30.4
332,120,54.91,19.26,1.88,15.22,26.7,46.8,4.1,5.6,7.2,152.15,237,279,267,0,0,0,0,0,2760,747,2.14,5.2,618.75,1.5889,5.95,756.25,0,0,0,0.8,0.008,43.2
333,120,54.91,19.26,1.88,15.22,26.7,46.8,4.1,5.6,7.2,152.15,237,279,227,54.35,21.08,13.08,3.87,40,2760,743,2.14,5.2,616.05,1.5889,5.95,752.95,0,0,0,0.8,0.008,37.1
334,120,54.91,19.26,1.88,15.22,26.7,46.8,4.1,5.6,7.2,152.15,237,279,200,54.35,21.08,13.08,3.87,67,2760,741,2.14,5.2,613.8,1.5889,5.95,750.2,0,0,0,0.8,0.008,34.2
335,118,54.91,19.26,1.88,15.22,26.7,46.8,4.1,5.6,7.2,152.15,237,279,170,54.35,21.08,13.08,3.87,92,2760,742,2.14,5.2,615.15,1.5889,5.95,751.85,0,0,0,0.8,0.008,30.4
336,118,54.91,19.26,1.88,15.22,26.7,46.8,4.1,5.6,7.2,152.15,237,279,144,54.35,21.08,13.08,3.87,118,2760,739,2.14,5.2,612.9,1.5889,5.95,749.1,0,0,0,0.8,0.008,25.6
337,120,54.91,19.26,1.88,15.22,26.7,46.8,4.1,5.6,7.2,152.15,237,279,240,0,0,0,0,0,2760,755,2.14,5.2,625.95,1.5889,5.95,765.05,0,0,0,0.8,0.007,35.1
338,120,54.91,19.26,1.88,15.22,26.7,46.8,4.1,5.6,7.2,152.15,237,279,204,54.35,21.08,13.08,3.87,36,2760,752,2.14,5.2,623.25,1.5889,5.95,761.75,0,0,0,0.8,0.007,30.3
339,120,54.91,19.26,1.88,15.22,26.7,46.8,4.1,5.6,7.2,152.15,237,279,180,54.35,21.08,13.08,3.87,60,2760,750,2.14,5.2,621.45,1.5889,5.95,759.55,0,0,0,0.8,0.007,26.3
340,118,54.91,19.26,1.88,15.22,26.7,46.8,4.1,5.6,7.2,152.15,237,279,153,54.35,21.08,13.08,3.87,83,2760,751,2.14,5.2,622.35,1.5889,5.95,760.65,0,0,0,0.8,0.007,23.8
341,118,54.91,19.26,1.88,15.22,26.7,46.8,4.1,5.6,7.2,152.15,237,279,130,54.35,21.08,13.08,3.87,106,2760,749,2.14,5.2,620.55,1.5889,5.95,758.45,0,0,0,0.8,0.007,18.7
342,145,54.91,19.26,1.88,15.22,26.7,46.8,4.1,5.6,7.2,152.15,237,279,414,0,0,0,0,0,2760,751,2.14,5.2,641.85,1.5889,5.95,525.15,0,0,0,0.8,0.004,54.1
343,145,54.91,19.26,1.88,15.22,26.7,46.8,4.1,5.6,7.2,152.15,237,279,352,54.35,21.08,13.08,3.87,62,2760,745,2.14,5.2,636.9,1.5889,5.95,521.1,0,0,0,0.8,0.005,49.7
344,143,54.91,19.26,1.88,15.22,26.7,46.8,4.1,5.6,7.2,152.15,237,279,306,54.35,21.08,13.08,3.87,102,2760,745,2.14,5.2,636.9,1.5889,5.95,521.1,0,0,0,0.8,0.005,47.3
345,143,54.91,19.26,1.88,15.22,26.7,46.8,4.1,5.6,7.2,152.15,237,279,266,54.35,21.08,13.08,3.87,143,2760,741,2.14,5.2,633.6,1.5889,5.95,518.4,0,0,0,0.8,0.005,43.7
346,142,54.91,19.26,1.88,15.22,26.7,46.8,4.1,5.6,7.2,152.15,237,279,223,54.35,21.08,13.08,3.87,183,2760,739,2.14,5.2,631.95,1.5889,5.95,517.05,0,0,0,0.8,0.005,40.7
347,142,54.91,19.26,1.88,15.22,26.7,46.8,4.1,5.6,7.2,152.15,237,279,355,0,0,0,0,0,2760,794,2.14,5.2,651.2,1.5889,5.95,532.8,0,0,0,0.8,0.005,50.7
348,140,54.91,19.26,1.88,15.22,26.7,46.8,4.1,5.6,7.2,152.15,237,279,298,54.35,21.08,13.08,3.87,53,2760,793,2.14,5.2,650.1,1.5889,5.95,531.9,0,0,0,0.8,0.005,44.5
349,140,54.91,19.26,1.88,15.22,26.7,46.8,4.1,5.6,7.2,152.15,237,279,263,54.35,21.08,13.08,3.87,88,2760,789,2.14,5.2,647.35,1.5889,5.95,529.65,0,0,0,0.8,0.005,43.7
350,140,54.91,19.26,1.88,15.22,26.7,46.8,4.1,5.6,7.2,152.15,237,279,228,54.35,21.08,13.08,3.87,123,2760,786,2.14,5.2,644.6,1.5889,5.95,527.4,0,0,0,0.8,0.006,39.1
351,140,54.91,19.26,1.88,15.22,26.7,46.8,4.1,5.6,7.2,152.15,237,279,193,54.35,21.08,13.08,3.87,158,2760,782,2.14,5.2,641.3,1.5889,5.95,524.7,0,0,0,0.8,0.005,36.4
352,140,54.91,19.26,1.88,15.22,26.7,46.8,4.1,5.6,7.2,152.15,237,279,311,0,0,0,0,0,2760,812,2.14,5.2,666.05,1.5889,5.95,544.95,0,0,0,0.8,0.005,45.3
353,140,54.91,19.26,1.88,15.22,26.7,46.8,4.1,5.6,7.2,152.15,237,279,264,54.35,21.08,13.08,3.87,47,2760,807,2.14,5.2,662.2,1.5889,5.95,541.8,0,0,0,0.8,0.005,38.9
354,138,54.91,19.26,1.88,15.22,26.7,46.8,4.1,5.6,7.2,152.15,237,279,230,54.35,21.08,13.08,3.87,77,2760,808,2.14,5.2,662.75,1.5889,5.95,542.25,0,0,0,0.8,0.006,35.8
355,138,54.91,19.26,1.88,15.22,26.7,46.8,4.1,5.6,7.2,152.15,237,279,199,54.35,21.08,13.08,3.87,107,2760,805,2.14,5.2,660,1.5889,5.95,540,0,0,0,0.8,0.006,30.3
356,138,54.91,19.26,1.88,15.22,26.7,46.8,4.1,5.6,7.2,152.15,237,279,169,54.35,21.08,13.08,3.87,138,2760,802,2.14,5.2,657.25,1.5889,5.95,537.75,0,0,0,0.8,0.005,27.2
357,138,54.91,19.26,1.88,15.22,26.7,46.8,4.1,5.6,7.2,152.15,237,279,276,0,0,0,0,0,2760,847,2.14,5.2,666.6,1.5889,5.95,545.4,0,0,0,0.8,0.005,37.2
358,140,54.91,19.26,1.88,15.22,26.7,46.8,4.1,5.6,7.2,152.15,237,279,238,54.35,21.08,13.08,3.87,42,2760,839,2.14,5.2,660,1.5889,5.95,540,0,0,0,0.8,0.005,31
359,140,54.91,19.26,1.88,15.22,26.7,46.8,4.1,5.6,7.2,152.15,237,279,210,54.35,21.08,13.08,3.87,70,2760,836,2.14,5.2,657.8,1.5889,5.95,538.2,0,0,0,0.8,0.005,27.8
360,138,54.91,19.26,1.88,15.22,26.7,46.8,4.1,5.6,7.2,152.15,237,279,179,54.35,21.08,13.08,3.87,97,2760,837,2.14,5.2,658.35,1.5889,5.95,538.65,0,0,0,0.8,0.007,24.4
361,138,54.91,19.26,1.88,15.22,26.7,46.8,4.1,5.6,7.2,152.15,237,279,152,54.35,21.08,13.08,3.87,124,2760,834,2.14,5.2,656.15,1.5889,5.95,536.85,0,0,0,0.8,0.007,21.8
362,120,54.91,19.26,1.88,15.22,26.7,46.8,4.1,5.6,7.2,152.15,237,279,200,54.35,21.08,13.08,3.87,67,2760,725,2.14,5.2,623.7,1.5889,5.95,762.3,0,0,0,0.8,0.008,33.4
363,120,54.91,19.26,1.88,15.22,26.7,46.8,4.1,5.6,7.2,152.15,237,279,225,54.35,21.08,13.08,3.87,75,2760,714,2.14,5.2,614.25,1.5889,5.95,750.75,0,0,0,0.8,0.008,41.6
364,120,54.91,19.26,1.88,15.22,26.7,46.8,4.1,5.6,7.2,152.15,237,279,156,54.35,21.08,13.08,3.87,84,2760,747,2.14,5.2,619.65,1.5889,5.95,757.35,0,0,0,0.8,0.008,26.1
365,120,54.91,19.26,1.88,15.22,26.7,46.8,4.1,5.6,7.2,152.15,237,279,173,54.35,21.08,13.08,3.87,93,2760,718,2.14,5.2,621.9,1.5889,5.95,760.1,0,0,0,0.8,0.008,30.5
366,120,54.91,19.26,1.88,15.22,26.7,46.8,4.1,5.6,7.2,152.15,237,279,190,54.35,21.08,13.08,3.87,102,2760,709,2.14,5.2,614.25,1.5889,5.95,750.75,0,0,0,0.8,0.009,32.5
367,145,54.91,19.26,1.88,15.22,26.7,46.8,4.1,5.6,7.2,152.15,237,279,242,54.35,21.08,13.08,3.87,60,2760,823,2.14,5.2,647.9,1.5889,5.95,530.1,0,0,0,0.8,0.005,35.4
368,145,54.91,19.26,1.88,15.22,26.7,46.8,4.1,5.6,7.2,152.15,237,279,272,54.35,21.08,13.08,3.87,91,2760,779,2.14,5.2,639.1,1.5889,5.95,522.9,0,0,0,0.8,0.005,42.8
369,145,54.91,19.26,1.88,15.22,26.7,46.8,4.1,5.6,7.2,152.15,237,279,196,54.35,21.08,13.08,3.87,106,2760,818,2.14,5.2,644.05,1.5889,5.95,526.95,0,0,0,0.7,0.005,26.2
370,145,54.91,19.26,1.88,15.22,26.7,46.8,4.1,5.6,7.2,152.15,237,279,209,54.35,21.08,13.08,3.87,113,2760,810,2.14,5.2,638,1.5889,5.95,522,0,0,0,0.8,0.003,29.4
371,104,54.91,19.26,1.88,15.22,26.7,46.8,4.1,5.6,7.2,152.15,237,279,135,54.35,21.08,13.08,3.87,73,2760,693,2.14,5.2,454.8,1.5889,5.95,454.8,0.8988,6.023,606.4,0.8,0.008,23.9
372,106,54.91,19.26,1.88,15.22,26.7,46.8,4.1,5.6,7.2,152.15,237,279,177,54.35,21.08,13.08,3.87,59,2760,665,2.14,5.2,456.6,1.5889,5.95,456.6,0.8699,6.028,608.8,0.8,0.008,32.4
373,106,54.91,19.26,1.88,15.22,26.7,46.8,4.1,5.6,7.2,152.15,237,279,181,54.35,21.08,13.08,3.87,98,2760,629,2.14,5.2,453,1.5889,5.95,453,0.8988,6.023,604,0.8,0.01,29.1
374,109,54.91,19.26,1.88,15.22,26.7,46.8,4.1,5.6,7.2,152.15,237,279,186,54.35,21.08,13.08,3.87,100,2760,623,2.14,5.2,448.8,1.5889,5.95,448.8,0.8988,6.022,598.4,0.8,0.01,38.1
375,120,53.23,20,2.03,15.18,26.3,48.8,4.2,5.7,8.4,148.13,228,260,225,54.35,21.08,13.08,3.87,75,2760,731,2.14,5.2,606.15,1.5889,5.95,740.85,0,0,0,0.8,0.008,43.8
376,120,53.23,20,2.03,15.18,26.3,48.8,4.2,5.7,8.4,148.13,228,260,173,54.35,21.08,13.08,3.87,93,2760,719,2.14,5.2,622.8,1.5889,5.95,761.2,0,0,0,0.8,0.008,27.8
377,120,53.23,20,2.03,15.18,26.3,48.8,4.2,5.7,8.4,148.13,228,260,190,54.35,21.08,13.08,3.87,102,2760,731,2.14,5.2,605.7,1.5889,5.95,740.3,0,0,0,0.8,0.009,33.3
378,145,53.23,20,2.03,15.18,26.3,48.8,4.2,5.7,8.4,148.13,228,260,265,54.35,21.08,13.08,3.87,88,2760,782,2.14,5.2,641.3,1.5889,5.95,524.7,0,0,0,0.8,0.004,44.5
379,145,53.23,20,2.03,15.18,26.3,48.8,4.2,5.7,8.4,148.13,228,260,209,54.35,21.08,13.08,3.87,113,2760,812,2.14,5.2,639.1,1.5889,5.95,522.9,0,0,0,0.8,0.004,28.5
380,104,53.23,20,2.03,15.18,26.3,48.8,4.2,5.7,8.4,148.13,228,260,150,54.35,21.08,13.08,3.87,81,2760,666,2.14,5.2,457.2,1.5889,5.95,457.2,0.8999,6.028,609.6,0.8,0.008,31.7
381,106,53.23,20,2.03,15.18,26.3,48.8,4.2,5.7,8.4,148.13,228,260,181,54.35,21.08,13.08,3.87,98,2760,629,2.14,5.2,453,1.5889,5.95,453,0.8988,6.023,604,0.8,0.012,39.8
382,120,31.82,41.57,3.15,15.28,16.2,43.1,2.6,3.8,7.1,137.32,177,237,173,54.35,21.08,13.08,3.87,93,2760,744,2.14,5.2,612,1.5889,5.95,748,0,0,0,0.8,0.008,23.5
383,122,31.82,41.57,3.15,15.28,16.2,43.1,2.6,3.8,7.1,137.32,177,237,159,54.35,21.08,13.08,3.87,85,2760,744,2.14,5.2,616.95,1.5889,5.95,754.05,0,0,0,0.8,0.007,21.5
384,145,31.82,41.57,3.15,15.28,16.2,43.1,2.6,3.8,7.1,137.32,177,237,196,54.35,21.08,13.08,3.87,106,2760,824,2.14,5.2,644.05,1.5889,5.95,526.95,0,0,0,0.7,0.004,20.9
385,145,31.82,41.57,3.15,15.28,16.2,43.1,2.6,3.8,7.1,137.32,177,237,209,54.35,21.08,13.08,3.87,113,2760,810,2.14,5.2,637.45,1.5889,5.95,521.55,0,0,0,0.8,0.004,25.2
386,124,31.82,41.57,3.15,15.28,16.2,43.1,2.6,3.8,7.1,137.32,177,237,197,54.35,21.08,13.08,3.87,106,2760,707,2.14,5.2,607.95,1.5889,5.95,743.05,0,0,0,0.8,0.008,33.7
387,108,31.82,41.57,3.15,15.28,16.2,43.1,2.6,3.8,7.1,137.32,177,237,140,54.35,21.08,13.08,3.87,76,2760,687,2.14,5.2,450.6,1.5889,5.95,450.6,0.8988,6.022,600.8,0.8,0.008,21.5
388,108,31.82,41.57,3.15,15.28,16.2,43.1,2.6,3.8,7.1,137.32,177,237,156,54.35,21.08,13.08,3.87,84,2760,658,2.14,5.2,452.4,1.5889,5.95,452.4,0.8988,6.023,603.2,0.8,0.01,26.2
389,112,31.82,41.57,3.15,15.28,16.2,43.1,2.6,3.8,7.1,137.32,177,237,192,54.35,21.08,13.08,3.87,103,2760,639,2.14,5.2,438.6,1.5889,5.95,438.6,0.8988,6.022,584.8,0.8,0.011,38.3
390,121,34.08,39.69,1.66,16.02,16.9,46.4,2.6,3.8,7.1,133.66,177,212,294,53,23.6,10.6,5.1,52,2760,677,2.2,5.2,612.45,1.6,5.95,748.55,0,0,0,0.8,0.01,55.4
391,120,34.08,39.69,1.66,16.02,16.9,46.4,2.6,3.8,7.1,133.66,177,212,257,53,23.6,10.6,5.1,86,2760,676,2.2,5.2,611.55,1.6,5.95,747.45,0,0,0,0.8,0.01,51.5
392,119,34.08,39.69,1.66,16.02,16.9,46.4,2.6,3.8,7.1,133.66,177,212,221,53,23.6,10.6,5.1,119,2760,675,2.2,5.2,610.65,1.6,5.95,746.35,0,0,0,0.8,0.01,50.2
393,121,34.08,39.69,1.66,16.02,16.9,46.4,2.6,3.8,7.1,133.66,177,212,257,53,23.6,10.6,5.1,45,2760,710,2.2,5.2,615.15,1.6,5.95,751.85,0,0,0,0.8,0.01,48.7
394,120,34.08,39.69,1.66,16.02,16.9,46.4,2.6,3.8,7.1,133.66,177,212,225,53,23.6,10.6,5.1,75,2760,709,2.2,5.2,614.25,1.6,5.95,750.75,0,0,0,0.8,0.01,40.9
395,119,34.08,39.69,1.66,16.02,16.9,46.4,2.6,3.8,7.1,133.66,177,212,193,53,23.6,10.6,5.1,104,2760,709,2.2,5.2,613.8,1.6,5.95,750.2,0,0,0,0.8,0.01,37.8
396,121,34.08,39.69,1.66,16.02,16.9,46.4,2.6,3.8,7.1,133.66,177,212,229,53,23.6,10.6,5.1,40,2760,721,2.2,5.2,624.15,1.6,5.95,762.85,0,0,0,0.8,0.01,35.8
397,120,34.08,39.69,1.66,16.02,16.9,46.4,2.6,3.8,7.1,133.66,177,212,200,53,23.6,10.6,5.1,67,2760,720,2.2,5.2,623.7,1.6,5.95,762.3,0,0,0,0.8,0.01,32.6
398,119,34.08,39.69,1.66,16.02,16.9,46.4,2.6,3.8,7.1,133.66,177,212,172,53,23.6,10.6,5.1,93,2760,720,2.2,5.2,623.25,1.6,5.95,761.75,0,0,0,0.8,0.01,31.4
399,121,34.08,39.69,1.66,16.02,16.9,46.4,2.6,3.8,7.1,133.66,177,212,206,53,23.6,10.6,5.1,36,2760,750,2.2,5.2,621.9,1.6,5.95,760.1,0,0,0,0.8,0.01,31.2
400,120,34.08,39.69,1.66,16.02,16.9,46.4,2.6,3.8,7.1,133.66,177,212,180,53,23.6,10.6,5.1,60,2760,750,2.2,5.2,621.45,1.6,5.95,759.55,0,0,0,0.8,0.01,29.6
401,119,34.08,39.69,1.66,16.02,16.9,46.4,2.6,3.8,7.1,133.66,177,212,155,53,23.6,10.6,5.1,83,2760,749,2.2,5.2,621,1.6,5.95,759,0,0,0,0.8,0.01,28.4
402,108,34.08,39.69,1.66,16.02,16.9,46.4,2.6,3.8,7.1,133.66,177,212,262,53,23.6,10.6,5.1,46,2760,618,2.2,5.2,448.2,1.6,5.95,448.2,0.9238,5.962,597.6,0.8,0.012,54.6
403,107,34.08,39.69,1.66,16.02,16.9,46.4,2.6,3.8,7.1,133.66,177,212,229,53,23.6,10.6,5.1,76,2760,617,2.2,5.2,447.9,1.6,5.95,447.9,0.9238,5.962,597.2,0.8,0.012,48.8
404,106,34.08,39.69,1.66,16.02,16.9,46.4,2.6,3.8,7.1,133.66,177,212,197,53,23.6,10.6,5.1,106,2760,617,2.2,5.2,447.3,1.6,5.95,447.3,0.9238,5.962,596.4,0.8,0.012,45.1
405,108,34.08,39.69,1.66,16.02,16.9,46.4,2.6,3.8,7.1,133.66,177,212,230,53,23.6,10.6,5.1,41,2760,649,2.2,5.2,449.4,1.6,5.95,449.4,0.9238,5.962,599.2,0.8,0.012,42.3
406,107,34.08,39.69,1.66,16.02,16.9,46.4,2.6,3.8,7.1,133.66,177,212,201,53,23.6,10.6,5.1,67,2760,649,2.2,5.2,449.1,1.6,5.95,449.1,0.9238,5.962,598.8,0.8,0.012,39.4
407,106,34.08,39.69,1.66,16.02,16.9,46.4,2.6,3.8,7.1,133.66,177,212,172,53,23.6,10.6,5.1,93,2760,648,2.2,5.2,448.5,1.6,5.95,448.5,0.9238,5.962,598,0.8,0.012,36.6
408,108,34.08,39.69,1.66,16.02,16.9,46.4,2.6,3.8,7.1,133.66,177,212,204,53,23.6,10.6,5.1,36,2760,658,2.2,5.2,455.1,1.6,5.95,455.1,0.9238,5.963,606.8,0.8,0.012,34.9
409,107,34.08,39.69,1.66,16.02,16.9,46.4,2.6,3.8,7.1,133.66,177,212,178,53,23.6,10.6,5.1,59,2760,657,2.2,5.2,454.8,1.6,5.95,454.8,0.9238,5.963,606.4,0.8,0.012,32.3
410,106,34.08,39.69,1.66,16.02,16.9,46.4,2.6,3.8,7.1,133.66,177,212,153,53,23.6,10.6,5.1,82,2760,657,2.2,5.2,454.5,1.6,5.95,454.5,0.9238,5.963,606,0.8,0.012,32
411,108,34.08,39.69,1.66,16.02,16.9,46.4,2.6,3.8,7.1,133.66,177,212,184,53,23.6,10.6,5.1,32,2760,686,2.2,5.2,453,1.6,5.95,453,0.9238,5.963,604,0.8,0.012,30.1
412,107,34.08,39.69,1.66,16.02,16.9,46.4,2.6,3.8,7.1,133.66,177,212,161,53,23.6,10.6,5.1,54,2760,686,2.2,5.2,453,1.6,5.95,453,0.9238,5.963,604,0.8,0.012,29
413,106,34.08,39.69,1.66,16.02,16.9,46.4,2.6,3.8,7.1,133.66,177,212,138,53,23.6,10.6,5.1,74,2760,685,2.2,5.2,452.7,1.6,5.95,452.7,0.9238,5.963,603.6,0.8,0.012,27.5
414,123,34.08,39.69,1.66,16.02,16.9,46.4,2.6,3.8,7.1,133.66,177,212,264,53,23.6,10.6,5.1,88,2760,670,2.2,5.2,606.6,1.6,5.95,741.4,0,0,0,0.8,0.01,50.8
415,123,34.08,39.69,1.66,16.02,16.9,46.4,2.6,3.8,7.1,133.66,177,212,231,53,23.6,10.6,5.1,77,2760,704,2.2,5.2,609.75,1.6,5.95,745.25,0,0,0,0.8,0.01,42.7
416,123,34.08,39.69,1.66,16.02,16.9,46.4,2.6,3.8,7.1,133.66,177,212,205,53,23.6,10.6,5.1,68,2760,715,2.2,5.2,619.2,1.6,5.95,756.8,0,0,0,0.8,0.01,33.4
417,123,34.08,39.69,1.66,16.02,16.9,46.4,2.6,3.8,7.1,133.66,177,212,185,53,23.6,10.6,5.1,62,2760,745,2.2,5.2,617.4,1.6,5.95,754.6,0,0,0,0.8,0.01,31.5
418,144,34.08,39.69,1.66,16.02,16.9,46.4,2.6,3.8,7.1,133.66,177,212,309,53,23.6,10.6,5.1,103,2760,1155,2.2,5.2,635.25,1.6,5.95,519.75,0,0,0,0.8,0.01,53.2
419,144,34.08,39.69,1.66,16.02,16.9,46.4,2.6,3.8,7.1,133.66,177,212,270,53,23.6,10.6,5.1,90,2760,1165,2.2,5.2,640.75,1.6,5.95,524.25,0,0,0,0.8,0.01,44.3
420,144,34.08,39.69,1.66,16.02,16.9,46.4,2.6,3.8,7.1,133.66,177,212,240,53,23.6,10.6,5.1,80,2760,1187,2.2,5.2,652.85,1.6,5.95,534.15,0,0,0,0.8,0.01,35.2
421,144,34.08,39.69,1.66,16.02,16.9,46.4,2.6,3.8,7.1,133.66,177,212,216,53,23.6,10.6,5.1,72,2760,1185,2.2,5.2,651.75,1.6,5.95,533.25,0,0,0,0.8,0.01,31.4
422,119,34.08,39.69,1.66,16.02,16.9,46.4,2.6,3.8,7.1,133.66,177,212,179,53,23.6,10.6,5.1,60,2760,751,2.2,5.2,618,1.6,5.95,755,0,0,0,0.8,0.011,28.2
423,141,34.08,39.69,1.66,16.02,16.9,46.4,2.6,3.8,7.1,133.66,177,212,200,53,23.6,10.6,5.1,67,2760,839,2.2,5.2,652,1.6,5.95,533,0,0,0,0.8,0.009,23.7
424,123,34.08,39.69,1.66,16.02,16.9,46.4,2.6,3.8,7.1,133.66,177,212,210,53,23.6,10.6,5.1,70,2760,712,2.2,5.2,604,1.6,5.95,739,0,0,0,0.8,0.01,34.8
425,111,34.08,39.69,1.66,16.02,16.9,46.4,2.6,3.8,7.1,133.66,177,212,194,53,23.6,10.6,5.1,65,2760,647,2.2,5.2,440,1.6,5.95,440,0.9238,5.962,586,0.8,0.012,33.5
426,144,34.08,39.69,1.66,16.02,16.9,46.4,2.6,3.8,7.1,133.66,177,212,245,53,23.6,10.6,5.1,82,2760,792,2.2,5.2,637,1.6,5.95,521,0,0,0,0.8,0.009,32.2
427,120,34.08,39.69,1.66,16.02,16.9,46.4,2.6,3.8,7.1,133.66,177,212,225,53,23.6,10.6,5.1,75,2760,709,2.2,5.2,614,1.6,5.95,750,0,0,0,0.8,0.01,39
428,141,34.08,39.69,1.66,16.02,16.9,46.4,2.6,3.8,7.1,133.66,177,212,258,53,23.6,10.6,5.1,86,2760,789,2.2,5.2,647,1.6,5.95,530,0,0,0,0.8,0.01,37.5
429,120,34.08,39.69,1.66,16.02,16.9,46.4,2.6,3.8,7.1,133.66,177,212,281,53,23.6,10.6,5.1,94,2760,664,2.2,5.2,601,1.6,5.95,735,0,0,0,0.8,0.01,51.6
430,142,34.08,39.69,1.66,16.02,16.9,46.4,2.6,3.8,7.1,133.66,177,212,323,53,23.6,10.6,5.1,108,2760,737,2.2,5.2,630,1.6,5.95,515,0,0,0,0.8,0.01,57.5
431,107,34.08,39.69,1.66,16.02,16.9,46.4,2.6,3.8,7.1,133.66,177,212,206,53,23.6,10.6,5.1,69,2760,646,2.2,5.2,447,1.6,5.95,447,0.9238,5.962,596,0.8,0.012,47.5
432,120,34.08,39.69,1.66,16.02,16.9,46.4,2.6,3.8,7.1,133.66,177,212,200,53,23.6,10.6,5.1,67,2760,719,2.2,5.2,623,1.6,5.95,761,0,0,0,0.8,0.01,32.5
433,141,34.08,39.69,1.66,16.02,16.9,46.4,2.6,3.8,7.1,133.66,177,212,230,53,23.6,10.6,5.1,77,2760,823,2.2,5.2,648,1.6,5.95,530,0,0,0,0.8,0.01,31.9
434,119,34.08,39.69,1.66,16.02,16.9,46.4,2.6,3.8,7.1,133.66,177,212,179,53,23.6,10.6,5.1,60,2760,751,2.2,5.2,622,1.6,5.95,761,0,0,0,0.8,0.01,28.2
435,110,32.9195,44.3492,1.5816,15.3849,25.1,45.2,4.1,5.6,8.3,139.5,210,244,229.2,55.58,21.68,8.99,3.25,76.4,2670,717,1.1,7,582.3,0.5,7,711.7,0,0,0,0.6,0.045,47.3
436,123,32.9195,44.3492,1.5816,15.3849,25.1,45.2,4.1,5.6,8.3,139.5,210,244,256.3,55.58,21.68,8.99,3.25,85.4,2670,808,1.1,7,509.85,0.5,7,623.15,0,0,0,0.65,0.04,44.9
437,122,32.9195,44.3492,1.5816,15.3849,25.1,45.2,4.1,5.6,8.3,139.5,210,244,287.1,55.58,21.68,8.99,3.25,71.8,2776,713,3,4,592.2,0.2,4,723.8,0,0,0,0.7,0.045,48
438,125,32.9195,44.3492,1.5816,15.3849,25.1,45.2,4.1,5.6,8.3,139.5,210,244,375,55.58,21.68,8.99,3.25,41.7,2776,696,3,4,577.8,0.2,4,706.2,0,0,0,0.75,0.032,66.8
439,134,32.9195,44.3492,1.5816,15.3849,25.1,45.2,4.1,5.6,8.3,139.5,210,244,295.6,55.58,21.68,8.99,3.25,98.5,2776,802,3,4,517.05,0.2,4,631.95,0,0,0,0.8,0.037,49.8
440,135,32.9195,44.3492,1.5816,15.3849,25.1,45.2,4.1,5.6,8.3,139.5,210,244,360,55.58,21.68,8.99,3.25,90,2776,763,3,4,513,0.2,4,627,0,0,0,0.8,0.042,59.9
441,126,32.9195,44.3492,1.5816,15.3849,25.1,45.2,4.1,5.6,8.3,139.5,210,244,296.5,55.58,21.68,8.99,3.25,74.1,2776,745,3,4,567.45,0.2,4,693.55,0,0,0,0.7,0.035,51.7
442,130,32.9195,44.3492,1.5816,15.3849,25.1,45.2,4.1,5.6,8.3,139.5,210,244,390,55.58,21.68,8.99,3.25,43.3,2776,705,3,4,560.25,0.2,4,684.75,0,0,0,0.7,0.04,62.2
443,123,33,44.1,1.3,15.4,23.6,44.5,4.3,5.2,8.2,140,194,234,369,56.36,21.85,7.67,2.42,41,2760,700,2.2,5.8,580.05,1.6,3.87,708.95,0,0,0,0.7,0.03,54.3
444,123,33,44.1,1.3,15.4,23.6,44.5,4.3,5.2,8.2,140,194,234,316,56.36,21.85,7.67,2.42,35,2760,739,2.2,5.8,586.35,1.6,3.87,716.65,0,0,0,0.7,0.03,48.6
445,123,33,44.1,1.3,15.4,23.6,44.5,4.3,5.2,8.2,140,194,234,277,56.36,21.85,7.67,2.42,31,2760,773,2.2,5.8,588.6,1.6,3.87,719.4,0,0,0,0.7,0.03,38.5
446,121,33,44.1,1.3,15.4,23.6,44.5,4.3,5.2,8.2,140,194,234,323,56.36,21.85,7.67,2.42,81,2760,679,2.2,5.8,588.6,1.6,3.87,719.4,0,0,0,0.7,0.03,50.4
447,121,33,44.1,1.3,15.4,23.6,44.5,4.3,5.2,8.2,140,194,234,277,56.36,21.85,7.67,2.42,69,2760,718,2.2,5.8,595.35,1.6,3.87,727.65,0,0,0,0.7,0.03,44.6
448,121,33,44.1,1.3,15.4,23.6,44.5,4.3,5.2,8.2,140,194,234,242,56.36,21.85,7.67,2.42,61,2760,753,2.2,5.8,597.6,1.6,3.87,730.4,0,0,0,0.7,0.03,34.3
449,119,33,44.1,1.3,15.4,23.6,44.5,4.3,5.2,8.2,140,194,234,298,56.36,21.85,7.67,2.42,99,2760,681,2.2,5.8,589.95,1.6,3.87,721.05,0,0,0,0.7,0.03,45.8
450,119,33,44.1,1.3,15.4,23.6,44.5,4.3,5.2,8.2,140,194,234,255,56.36,21.85,7.67,2.42,85,2760,720,2.2,5.8,596.7,1.6,3.87,729.3,0,0,0,0.7,0.03,40.6
451,119,33,44.1,1.3,15.4,23.6,44.5,4.3,5.2,8.2,140,194,234,223,56.36,21.85,7.67,2.42,74,2760,755,2.2,5.8,599.4,1.6,3.87,732.6,0,0,0,0.7,0.03,31.3
452,116,33,44.1,1.3,15.4,23.6,44.5,4.3,5.2,8.2,140,194,234,271,56.36,21.85,7.67,2.42,116,2760,685,2.2,5.8,593.1,1.6,3.87,724.9,0,0,0,0.7,0.03,43.4
453,116,33,44.1,1.3,15.4,23.6,44.5,4.3,5.2,8.2,140,194,234,232,56.36,21.85,7.67,2.42,99,2760,724,2.2,5.8,599.85,1.6,3.87,733.15,0,0,0,0.7,0.03,36.5
454,116,33,44.1,1.3,15.4,23.6,44.5,4.3,5.2,8.2,140,194,234,203,56.36,21.85,7.67,2.42,87,2760,759,2.2,5.8,602.55,1.6,3.87,736.45,0,0,0,0.7,0.03,29.5
455,112,33,44.1,1.3,15.4,23.6,44.5,4.3,5.2,8.2,140,194,234,280,56.36,21.85,7.67,2.42,93,2910,681,1.4,6.8,568.8,0.8,7,695.2,0,0,0,0.7,0.03,52.3
456,112,33,44.1,1.3,15.4,23.6,44.5,4.3,5.2,8.2,140,194,234,240,56.36,21.85,7.67,2.42,80,2910,718,1.4,6.8,574.2,0.8,7,701.8,0,0,0,0.7,0.03,45.6
457,112,33,44.1,1.3,15.4,23.6,44.5,4.3,5.2,8.2,140,194,234,210,56.36,21.85,7.67,2.42,70,2910,751,1.4,6.8,575.55,0.8,7,703.45,0,0,0,0.7,0.03,35.6
458,110,33,44.1,1.3,15.4,23.6,44.5,4.3,5.2,8.2,140,194,234,257,56.36,21.85,7.67,2.42,110,2910,682,1.4,6.8,570.15,0.8,7,696.85,0,0,0,0.7,0.03,47.6
459,110,33,44.1,1.3,15.4,23.6,44.5,4.3,5.2,8.2,140,194,234,220,56.36,21.85,7.67,2.42,94,2910,720,1.4,6.8,576,0.8,7,704,0,0,0,0.7,0.03,41.1
460,110,33,44.1,1.3,15.4,23.6,44.5,4.3,5.2,8.2,140,194,234,193,56.36,21.85,7.67,2.42,83,2910,753,1.4,6.8,577.35,0.8,7,705.65,0,0,0,0.7,0.03,34.1
461,135,33,44.1,1.3,15.4,23.6,44.5,4.3,5.2,8.2,140,194,234,360,56.36,21.85,7.67,2.42,90,2760,762,2.2,5.8,511.65,1.6,3.87,625.35,0,0,0,0.7,0.023,52.5
462,135,33,44.1,1.3,15.4,23.6,44.5,4.3,5.2,8.2,140,194,234,309,56.36,21.85,7.67,2.42,77,2760,806,2.2,5.8,518.85,1.6,3.87,634.15,0,0,0,0.7,0.023,45.7
463,135,33,44.1,1.3,15.4,23.6,44.5,4.3,5.2,8.2,140,194,234,270,56.36,21.85,7.67,2.42,68,2760,844,2.2,5.8,522,1.6,3.87,638,0,0,0,0.7,0.023,38.3
464,133,33,44.1,1.3,15.4,23.6,44.5,4.3,5.2,8.2,140,194,234,333,56.36,21.85,7.67,2.42,111,2760,764,2.2,5.8,512.55,1.6,3.87,626.45,0,0,0,0.7,0.023,46.4
465,133,33,44.1,1.3,15.4,23.6,44.5,4.3,5.2,8.2,140,194,234,285,56.36,21.85,7.67,2.42,95,2760,808,2.2,5.8,520.2,1.6,3.87,635.8,0,0,0,0.7,0.023,41.6
466,133,33,44.1,1.3,15.4,23.6,44.5,4.3,5.2,8.2,140,194,234,249,56.36,21.85,7.67,2.42,83,2760,846,2.2,5.8,523.35,1.6,3.87,639.65,0,0,0,0.7,0.023,34.7
467,131,33,44.1,1.3,15.4,23.6,44.5,4.3,5.2,8.2,140,194,234,306,56.36,21.85,7.67,2.42,131,2760,766,2.2,5.8,513.9,1.6,3.87,628.1,0,0,0,0.7,0.023,43.4
468,131,33,44.1,1.3,15.4,23.6,44.5,4.3,5.2,8.2,140,194,234,262,56.36,21.85,7.67,2.42,112,2760,810,2.2,5.8,521.55,1.6,3.87,637.45,0,0,0,0.7,0.023,39.2
469,131,33,44.1,1.3,15.4,23.6,44.5,4.3,5.2,8.2,140,194,234,229,56.36,21.85,7.67,2.42,98,2760,848,2.2,5.8,524.25,1.6,3.87,640.75,0,0,0,0.7,0.023,31.4
470,121,33,44.1,1.3,15.4,25.4,45,4.6,5.7,8.5,160.99,228.79,258.52,285,56.36,21.85,7.67,2.42,71,2760,715,2.2,5.8,592.65,1.6,3.87,724.35,0,0,0,0.7,0.03,45.9
