Repository: shady0501/multiModel

# 1. 环境配置

- 虚拟环境配置（仅用于测试代码是否运行成功而非训练使用）：

- 环境更新：mmcv 在python 3.8——3.11，3.12支持不好，需要降到3.12以下，因此更换镜像将环境降到3.10：
---

# 2. 安装依赖库
```bash
pip install opencv-python
pip install numpy
pip install shapely
pip install scikit-learn
pip install pillow
pip install matplotlib
pip install scikit-image tifffile

pip install -U openmim
mim install mmengine
mim install mmcv>=2.0.0
pip install mmpretrain
```

---

# 3. 代码

### 预训练使用模型
[使用 2024 年的 genview 模型](https://huggingface.co/Xiaojie0903/genview_pretrained_models/tree/main)

File: data_all_processed.csv (part 2 of 6)
slide_id,水用量（kg/m3）,水泥矿物组分_C3S（%）,水泥矿物组分_C2S（%）,水泥矿物组分_C3A（%）,水泥矿物组分_C4AF（%）,胶砂抗压_7d（MPa）,胶砂抗压_28d（MPa）,胶砂抗折3d（MPa）,胶砂抗折7d（MPa）,胶砂抗折_28d（MPa）,水化热_1d（J/g）,水化热_3d（J/g）,水化热_7d（J/g）,水泥用量（kg/m3）,FA化学组分_SiO2（%）,FA化学组分_Al2O3（%）,FA化学组分_Fe2O3（%）,FA化学组分_CaO（%）,粉煤灰用量（kg/m3）,砂表观密度（kg/m3）,砂用量（kg/m3）,石1坚固性（%）,石1压碎指标（%）,石1用量（kg/m3）,石2坚固性（%）,石2压碎指标（%）,石2用量（kg/m3）,石3坚固性（%）,石3压碎指标（%）,石3用量（kg/m3）,外加剂1用量（%）,外加剂2用量（%）,28d抗压强度
166,130.0,0.538782,0.2541744,0.018964,0.1526777,37.67483333,47.8,5.1,6.79485,8.3,165.75,214.05,265.695,200.9,0.472312,0.225247,0.1279553333,0.0106,35.5,2640,759.0,0.008982,0.09272999999999999,1187.0,0.0,0.0,0.0,0.0,0.0,0.0,0.008,5e-05,36.9
167,132.0,0.538782,0.2541744,0.018964,0.1526777,37.67483333,47.8,5.1,6.79485,8.3,165.75,214.05,265.695,282.8,0.472312,0.225247,0.1279553333,0.0106,94.3,2640,612.0,0.008982,0.09272999999999999,1188.0,0.0,0.0,0.0,0.0,0.0,0.0,0.008,0.00017999999999999998,54.7
168,129.0,0.538782,0.2541744,0.018964,0.1526777,37.67483333,47.8,5.1,6.79485,8.3,165.75,214.05,265.695,214.9,0.472312,0.225247,0.1279553333,0.0106,80.6,2640,659.0,0.008982,0.09272999999999999,1224.0,0.0,0.0,0.0,0.0,0.0,0.0,0.008,0.00013,43.6
169,127.0,0.538782,0.2541744,0.018964,0.1526777,37.67483333,47.8,5.1,6.79485,8.3,165.75,214.05,265.695,211.6,0.472312,0.225247,0.1279553333,0.0106,70.6,2640,685.0,0.008982,0.09272999999999999,1218.0,0.0,0.0,0.0,0.0,0.0,0.0,0.008,0.00010999999999999999,42.7
170,124.0,0.538782,0.2541744,0.018964,0.1526777,37.67483333,47.8,5.1,6.79485,8.3,165.75,214.05,265.685,186.0,0.472312,0.225247,0.1279553333,0.0106,62.0,2640,719.0,0.008982,0.09272999999999999,1224.0,0.0,0.0,0.0,0.0,0.0,0.0,0.008,8e-05,36.7
171,124.0,0.538782,0.2541854,0.018964,0.1526777,37.66483333,47.8,5.1,6.79485,8.3,165.77,214.05,265.685,169.1,0.472312,0.225247,0.1279553333,0.0106,56.4,2640,746.0,0.008982,0.09272999999999999,1217.0,0.0,0.0,0.0,0.0,0.0,0.0,0.008,7.000000000000001e-05,33.1
172,130.0,0.538782,0.2541744,0.018964,0.1526777,37.67483333,47.8,5.1,6.79485,8.3,165.75,214.05,265.695,241.4,0.472312,0.225247,0.1279553333,0.0106,130.0,2640,594.0,0.008982,0.09272999999999999,1206.0,0.0,0.0,0.0,0.0,0.0,0.0,0.008,0.00027,50.2
173,127.0,0.538782,0.2541744,0.018964,0.1526777,37.67483333,47.8,5.1,6.79485,8.3,165.75,214.05,265.695,206.4,0.472312,0.225247,0.1279553333,0.0106,111.1,2640,632.0,0.008982,0.09272999999999999,1227.0,0.0,0.0,0.0,0.0,0.0,0.0,0.008,0.00014000000000000001,43.1
174,125.0,0.538782,0.2541744,0.018964,0.1526777,37.67483333,47.8,5.1,6.79485,8.3,165.75,214.05,265.685,180.6,0.472312,0.225247,0.1279553333,0.0106,97.2,2640,666.0,0.008982,0.09269000000000001,1237.0,0.0,0.0,0.0,0.0,0.0,0.0,0.008,0.0001,35.9
175,122.0,0.538782,0.2541854,0.018964,0.1526777,37.66483333,47.8,5.1,6.79485,8.3,165.77,214.05,265.06,158.6,0.472312,0.225247,0.1279553333,0.0106,85.4,2640,700.0,0.008982,0.09269000000000001,1244.0,0.0,0.0,0.0,0.0,0.0,0.0,0.008,8.999999999999999e-05,31.7
176,122.0,0.538782,0.2541854,0.018964,0.1526777,37.72483333,47.8,5.1,6.7876,8.3,165.77,214.05,263.035,144.2,0.472312,0.225247,0.1279553333,0.0106,77.6,2640,727.0,0.008982,0.09269000000000001,1238.0,0.0,0.0,0.0,0.0,0.0,0.0,0.008,8.999999999999999e-05,27.1
177,140.0,0.538782,0.2541744,0.018964,0.1526777,37.67483333,47.8,5.1,6.79485,8.3,165.75,214.05,265.695,280.0,0.472312,0.225247,0.1279553333,0.0106,70.0,2640,778.0,0.008803,0.09272999999999999,1031.0,0.0,0.0,0.0,0.0,0.0,0.0,0.008,0.00021999999999999998,53.9
178,146.0,0.538782,0.2541744,0.018964,0.1526777,37.67483333,47.8,5.1,6.79485,8.3,165.75,214.05,265.695,259.5,0.472312,0.225247,0.1279553333,0.0106,64.9,2640,800.0,0.008803,0.09272999999999999,1018.0,0.0,0.0,0.0,0.0,0.0,0.0,0.008,0.00013,47.7
179,146.0,0.538782,0.2541744,0.018964,0.1526777,37.67483333,47.8,5.1,6.79485,8.3,165.75,214.05,265.695,233.6,0.472312,0.225247,0.1279553333,0.0106,58.4,2640,831.0,0.008803,0.09272999999999999,1016.0,0.0,0.0,0.0,0.0,0.0,0.0,0.008,0.00012,41.2
180,138.0,0.538782,0.2541744,0.018964,0.1526777,37.67483333,47.8,5.1,6.79485,8.3,165.75,214.05,265.695,258.8,0.472312,0.225247,0.1279553333,0.0106,86.2,2640,780.0,0.008803,0.09272999999999999,1034.0,0.0,0.0,0.0,0.0,0.0,0.0,0.008,0.00024,52.7
181,144.0,0.538782,0.2541744,0.018964,0.1526777,37.67483333,47.8,5.1,6.79485,8.3,165.75,214.05,265.695,240.0,0.472312,0.225247,0.1279553333,0.0106,80.0,2640,802.0,0.008803,0.09272999999999999,1021.0,0.0,0.0,0.0,0.0,0.0,0.0,0.008,0.00013,48.1
182,144.0,0.538782,0.2541744,0.018964,0.1526777,37.67483333,47.8,5.1,6.79485,8.3,165.75,214.05,265.695,216.0,0.472312,0.225247,0.1279553333,0.0106,72.0,2640,833.0,0.008803,0.09272999999999999,1018.0,0.0,0.0,0.0,0.0,0.0,0.0,0.008,0.00013,40.4
183,136.0,0.538782,0.2541744,0.018964,0.1526777,37.67483333,47.8,5.1,6.79485,8.3,165.75,214.05,265.695,238.0,0.472312,0.225247,0.1279553333,0.0106,102.0,2640,782.0,0.008803,0.09272999999999999,1037.0,0.0,0.0,0.0,0.0,0.0,0.0,0.008,0.00027,51.6
184,142.0,0.538782,0.2541744,0.018964,0.1526777,37.67483333,47.8,5.1,6.79485,8.3,165.75,214.05,265.695,220.9,0.472312,0.225247,0.1279553333,0.0106,94.7,2640,803.0,0.008803,0.09272999999999999,1022.0,0.0,0.0,0.0,0.0,0.0,0.0,0.008,0.00017999999999999998,43.6
185,142.0,0.538782,0.2541744,0.018964,0.1526777,37.67483333,47.8,5.1,6.79485,8.3,165.75,214.05,265.695,198.8,0.472312,0.225247,0.1279553333,0.0106,85.2,2640,835.0,0.008803,0.09272999999999999,1021.0,0.0,0.0,0.0,0.0,0.0,0.0,0.008,0.00015,40.1
186,142.0,0.538782,0.2541744,0.018964,0.1526777,37.67483333,47.8,5.1,6.79485,8.3,165.75,214.05,265.695,237.0,0.472312,0.225247,0.1279553333,0.0106,79.0,2640,733.0,0.01,0.096,1100.0,0.0,0.0,0.0,0.0,0.0,0.0,0.008,7.000000000000001e-05,36.2
187,127.0,0.538782,0.2541744,0.018964,0.1526777,37.67483333,47.8,5.1,6.79485,8.3,165.75,214.05,265.695,211.5,0.472312,0.225247,0.1279553333,0.0106,70.5,2640,685.0,0.01,0.096,487.2,0.02,0.067,730.8,0.0,0.0,0.0,0.008,0.00010999999999999999,38.9
188,105.0,0.538782,0.2541744,0.018964,0.1526777,37.66483333,47.8,5.1,6.79485,8.3,165.77,214.05,265.685,174.75,0.472312,0.225247,0.1279553333,0.0106,58.25,2640,602.0,0.01,0.096,421.5,0.02,0.067,281.0,0.014645,0.057050000000000003,702.5,0.008,8.999999999999999e-05,45.4
189,137.0,0.538782,0.2541744,0.018964,0.1526777,37.67483333,47.8,5.1,6.79485,8.3,165.75,214.05,265.685,178.1,0.472312,0.225247,0.1279553333,0.0106,95.9,2640,750.0,0.01,0.096,1125.0,0.0,0.0,0.0,0.0,0.0,0.0,0.008,6e-05,34.4
190,122.0,0.538782,0.2541854,0.018964,0.1526777,37.66483333,47.8,5.1,6.79485,8.3,165.77,214.05,265.06,158.6,0.472312,0.225247,0.1279553333,0.0106,85.4,2640,700.0,0.01,0.096,497.6,0.02,0.067,746.4,0.0,0.0,0.0,0.008,8.999999999999999e-05,31.7
191,100.0,0.538782,0.2541854,0.018964,0.1526777,37.72483333,47.8,5.1,6.7876,8.3,165.77,214.05,263.035,130.0,0.472312,0.225247,0.1279553333,0.0106,70.0,2640,613.0,0.01,0.096,429.0,0.02,0.067,286.0,0.014140999999999999,0.05731,715.0,0.008,8.999999999999999e-05,38.6
192,131.0,0.538782,0.2541744,0.018964,0.1526777,37.67483333,47.8,5.1,6.79485,8.3,165.75,214.05,265.695,278.4,0.472312,0.225247,0.1279553333,0.0106,49.1,2580,670.0,0.01,0.096,476.4,0.02,0.067,714.6,0.0,0.0,0.0,0.008,0.00010999999999999999,44.4
193,127.0,0.538782,0.2541744,0.018964,0.1526777,37.67483333,47.8,5.1,6.79485,8.3,165.75,214.05,265.695,211.6,0.472312,0.225247,0.1279553333,0.0106,70.6,2580,685.0,0.01,0.096,487.2,0.02,0.067,730.8,0.0,0.0,0.0,0.008,0.00010999999999999999,42.7
194,126.0,0.538782,0.2541744,0.018964,0.1526777,37.67483333,47.8,5.1,6.79485,8.3,165.75,214.05,265.695,267.8,0.472312,0.225247,0.1279553333,0.0106,47.2,2580,641.0,0.01,0.096,497.6,0.02,0.067,746.4,0.0,0.0,0.0,0.008,8.999999999999999e-05,46.5
195,122.0,0.538782,0.2541744,0.018964,0.1526777,37.67483333,47.8,5.1,6.79485,8.3,165.75,214.05,265.695,203.3,0.472312,0.225247,0.1279553333,0.0106,67.8,2580,655.0,0.01,0.096,508.4,0.02,0.067,762.6,0.0,0.0,0.0,0.008,0.0001,39.5
196,116.0,0.538782,0.2541744,0.018964,0.1526777,37.67483333,47.8,5.1,6.79485,8.3,165.75,214.05,265.695,244.4,0.472312,0.225247,0.1279553333,0.0106,43.1,2580,659.0,0.01,0.096,511.6,0.02,0.067,767.4,0.0,0.0,0.0,0.008,0.00055,57.9
197,115.0,0.538782,0.2541744,0.018964,0.1526777,37.67483333,47.8,5.1,6.79485,8.3,165.75,214.05,265.695,191.7,0.472312,0.225247,0.1279553333,0.0106,63.9,2580,666.0,0.01,0.096,517.2,0.02,0.067,775.8,0.0,0.0,0.0,0.008,0.00063,44.5
198,139.0,0.538782,0.2541744,0.018964,0.1526777,37.67483333,47.8,5.1,6.79485,8.3,165.75,214.05,265.695,228.3,0.472312,0.225247,0.1279553333,0.0106,76.1,2580,777.0,0.01,0.096,643.8,0.02,0.067,429.2,0.0,0.0,0.0,0.008,0.00013,50.3
199,144.0,0.538782,0.2541744,0.018964,0.1526777,37.67483333,47.8,5.1,6.79485,8.3,165.75,214.05,265.695,240.0,0.472312,0.225247,0.1279553333,0.0106,80.0,2640,802.0,0.01,0.096,612.6,0.02,0.067,408.4,0.0,0.0,0.0,0.008,0.00013,48.1
200,122.0,0.538782,0.2541744,0.018964,0.1526777,37.67483333,47.8,5.1,6.79485,8.3,165.75,214.05,265.695,203.3,0.472312,0.225247,0.1279553333,0.0106,67.8,2580,655.0,0.0,0.038,508.4,0.0,0.06446,762.6,0.0,0.0,0.0,0.0075,0.0001,41.0
201,125.0,0.538782,0.2541744,0.018964,0.1526777,37.67483333,47.8,5.1,6.79485,8.3,165.75,214.05,265.695,208.4,0.472312,0.225247,0.1279553333,0.0106,69.4,2580,650.0,0.0,0.038,504.8,0.0,0.06446,757.2,0.0,0.0,0.0,0.0075,0.00010999999999999999,45.7
202,128.0,0.538782,0.2541744,0.018964,0.1526777,37.67483333,47.8,5.1,6.79485,8.3,165.75,214.05,265.695,213.3,0.472312,0.225247,0.1279553333,0.0106,71.1,2580,646.0,0.0,0.038,501.6,0.0,0.06446,752.4,0.0,0.0,0.0,0.0075,0.00012,41.8
203,131.0,0.538782,0.2541744,0.018964,0.1526777,37.67483333,47.8,5.1,6.79485,8.3,165.75,214.05,265.695,218.3,0.472312,0.225247,0.1279553333,0.0106,72.8,2580,641.0,0.0,0.038,497.6,0.0,0.06446,746.4,0.0,0.0,0.0,0.0075,0.00015,38.1
204,134.0,0.538782,0.2541744,0.018964,0.1526777,37.67483333,47.8,5.1,6.79485,8.3,165.75,214.05,265.695,223.4,0.472312,0.225247,0.1279553333,0.0106,74.4,2580,636.0,0.0,0.038,494.0,0.0,0.06446,741.0,0.0,0.0,0.0,0.0075,0.00016,41.7
205,137.0,0.538782,0.2541744,0.018964,0.1526777,37.67483333,47.8,5.1,6.79485,8.3,165.75,214.05,265.685,184.5,0.472312,0.225247,0.1279553333,0.0106,79.0,2640,850.0,0.0,0.038,623.4,0.0,0.06446,415.6,0.0,0.0,0.0,0.004,8e-05,35.7
206,137.0,0.538782,0.2541744,0.018964,0.1526777,37.67483333,47.8,5.1,6.79485,8.3,165.75,214.05,265.685,184.5,0.526242,0.237302,0.09903600000000001,0.0418,79.0,2640,850.0,0.0,0.038,623.4,0.0,0.06446,415.6,0.0,0.0,0.0,0.004,5e-05,37.8
207,137.0,0.498151,0.23000340000000002,0.039811,0.168153,40.3525,49.2,5.5,6.75555,8.5,181.21,222.0,279.0,184.5,0.472312,0.225247,0.1279553333,0.0106,79.0,2640,850.0,0.0,0.038,623.4,0.0,0.06446,415.6,0.0,0.0,0.0,0.004,5e-05,31.2
208,137.0,0.498151,0.23000340000000002,0.039811,0.168153,40.3525,49.2,5.5,6.75555,8.5,181.21,222.0,279.0,184.5,0.526242,0.237302,0.09903600000000001,0.0418,79.0,2640,850.0,0.0,0.038,623.4,0.0,0.06446,415.6,0.0,0.0,0.0,0.004,5e-05,28.8
209,137.0,0.49416899999999997,0.22756820000000003,0.040397,0.17442900000000003,40.33716667,55.1,5.6,7.239,9.0,168.58,212.0,267.0,184.5,0.472312,0.225247,0.1279553333,0.0106,79.0,2640,850.0,0.0,0.038,623.4,0.0,0.06446,415.6,0.0,0.0,0.0,0.004,5e-05,30.7
210,137.0,0.49416899999999997,0.22756820000000003,0.040397,0.17442900000000003,40.33716667,55.1,5.6,7.239,9.0,168.58,212.0,267.0,184.5,0.526242,0.237302,0.09903600000000001,0.0418,79.0,2640,850.0,0.0,0.038,623.4,0.0,0.06446,415.6,0.0,0.0,0.0,0.004,5e-05,31.0
211,115.0,0.538782,0.2541744,0.018964,0.1526777,37.67483333,47.8,5.1,6.79485,8.3,165.75,214.05,265.685,187.5,0.472312,0.225247,0.1279553333,0.0106,62.5,2640,707.0,0.0,0.038,502.8,0.0,0.06446,754.2,0.0,0.0,0.0,0.003,0.00013,41.8
212,115.0,0.538782,0.2541744,0.018964,0.1526777,37.67483333,47.8,5.1,6.79485,8.3,165.75,214.05,265.685,187.5,0.526242,0.237302,0.099029,0.0418,62.5,2640,707.0,0.0,0.038,502.8,0.0,0.06446,754.2,0.0,0.0,0.0,0.003,0.0001,43.2
213,115.0,0.498151,0.23000340000000002,0.039811,0.168153,40.3525,49.2,5.5,6.75555,8.5,181.21,222.0,279.0,187.5,0.472312,0.225247,0.1279553333,0.0106,62.5,2640,707.0,0.0,0.038,502.8,0.0,0.06446,754.2,0.0,0.0,0.0,0.003,0.00015,40.5
214,115.0,0.498151,0.23000340000000002,0.039811,0.168153,40.3525,49.2,5.5,6.75555,8.5,181.21,222.0,279.0,187.5,0.526242,0.237302,0.099029,0.0418,62.5,2640,707.0,0.0,0.038,502.8,0.0,0.06446,754.2,0.0,0.0,0.0,0.003,0.00016,36.4
215,115.0,0.49416899999999997,0.22756820000000003,0.040397,0.17442900000000003,40.33716667,55.1,5.6,7.239,9.0,168.58,212.0,267.0,187.5,0.472312,0.225247,0.1279553333,0.0106,62.5,2640,707.0,0.0,0.038,502.8,0.0,0.06446,754.2,0.0,0.0,0.0,0.003,0.00012,40.3
216,115.0,0.49416899999999997,0.22756820000000003,0.040397,0.17442900000000003,40.33716667,55.1,5.6,7.239,9.0,168.58,212.0,267.0,187.5,0.526242,0.237302,0.099029,0.0418,62.5,2640,707.0,0.0,0.038,502.8,0.0,0.06446,754.2,0.0,0.0,0.0,0.003,0.0001,38.3
217,115.0,0.538782,0.2541744,0.018964,0.1526777,37.67483333,47.8,5.1,6.79485,8.3,165.75,214.05,265.695,235.9,0.472312,0.225247,0.1279553333,0.0106,59.0,2640,675.0,0.0,0.038,501.6,0.0,0.06446,752.4,0.0,0.0,0.0,0.003,0.00015,52.4
218,116.0,0.538782,0.2541744,0.018964,0.1526777,37.67483333,47.8,5.1,6.79485,8.3,165.75,214.05,265.695,273.9,0.472312,0.225247,0.1279553333,0.0106,48.3,2640,667.0,0.0,0.038,495.6,0.0,0.06446,743.4,0.0,0.0,0.0,0.003,0.00015,57.8
219,133.0,0.538782,0.2541744,0.018964,0.1526777,37.67483333,47.8,5.1,6.79485,8.3,165.75,214.05,265.695,272.8,0.472312,0.225247,0.1279553333,0.0106,68.2,2640,790.0,0.0,0.038,628.2,0.0,0.06446,418.8,0.0,0.0,0.0,0.0038,0.0002,49.3
220,132.0,0.538782,0.2541744,0.018964,0.1526777,37.67483333,47.8,5.1,6.79485,8.3,165.75,214.05,265.675,311.7,0.472312,0.225247,0.1279553333,0.0106,55.0,2640,784.0,0.0,0.038,623.4,0.0,0.06446,415.6,0.0,0.0,0.0,0.0038,0.00021,56.5
221,111.0,0.538782,0.2541854,0.018964,0.1526777,37.69183333,47.8,5.1,6.79485,8.3,165.77,214.05,263.035,149.5,0.472312,0.225247,0.1279553333,0.0106,64.0,2640,742.0,0.0,0.038,505.2,0.0,0.06446,757.8,0.0,0.0,0.0,0.0034000000000000002,0.00017,31.6
222,110.0,0.538782,0.2541744,0.018964,0.1526777,37.67483333,47.8,5.1,6.79485,8.3,165.75,214.05,265.685,179.3,0.472312,0.225247,0.1279553333,0.0106,71.7,2640,711.0,0.0,0.038,505.6,0.0,0.06446,758.4,0.0,0.0,0.0,0.0034000000000000002,0.00015,36.6
223,110.0,0.538782,0.2541744,0.018964,0.1526777,37.67483333,47.8,5.1,6.79485,8.3,165.75,214.05,265.685,179.3,0.472312,0.225247,0.1279553333,0.0106,71.7,2640,711.0,0.0,0.038,505.6,0.0,0.06446,758.4,0.0,0.0,0.0,0.0034000000000000002,0.00015,36.2
224,111.0,0.538782,0.2541744,0.018964,0.1526777,37.67483333,47.8,5.1,6.79485,8.3,165.75,214.05,265.695,206.5,0.472312,0.225247,0.1279553333,0.0106,77.4,2640,699.0,0.0,0.038,497.2,0.0,0.06446,745.8,0.0,0.0,0.0,0.0034000000000000002,8.999999999999999e-05,48.4
225,112.0,0.538782,0.2541744,0.018964,0.1526777,37.67483333,47.8,5.1,6.79485,8.3,165.75,214.05,265.695,229.8,0.472312,0.225247,0.1279553333,0.0106,86.2,2640,668.0,0.0,0.038,496.4,0.0,0.06446,744.6,0.0,0.0,0.0,0.0034000000000000002,0.00010999999999999999,55.6
226,115.0,0.538782,0.2541744,0.018964,0.1526777,37.67483333,47.8,5.1,6.79485,8.3,165.75,214.05,265.695,255.5,0.472312,0.225247,0.1279553333,0.0106,95.8,2640,654.0,0.0,0.038,486.0,0.0,0.06446,729.0,0.0,0.0,0.0,0.0034000000000000002,0.00010999999999999999,61.8
227,136.0,0.538782,0.2541744,0.018964,0.1526777,37.67483333,47.8,5.1,6.79485,8.3,165.75,214.05,265.695,190.4,0.472312,0.225247,0.1279553333,0.0106,81.6,2640,847.0,0.0,0.038,621.0,0.0,0.06446,414.0,0.0,0.0,0.0,0.0026000000000000003,8e-05,27.6
228,135.0,0.538782,0.2541744,0.018964,0.1526777,37.67483333,47.8,5.1,6.79485,8.3,165.75,214.05,265.695,215.4,0.472312,0.225247,0.1279553333,0.0106,86.2,2640,818.0,0.0,0.038,624.6,0.0,0.06446,416.4,0.0,0.0,0.0,0.0026000000000000003,8e-05,36.7
229,136.0,0.538782,0.2541744,0.018964,0.1526777,37.67483333,47.8,5.1,6.79485,8.3,165.75,214.05,265.695,221.8,0.472312,0.225247,0.1279553333,0.0106,88.7,2640,813.0,0.0,0.038,621.0,0.0,0.06446,414.0,0.0,0.0,0.0,0.0026000000000000003,8e-05,36.7
230,133.0,0.538782,0.2541744,0.018964,0.1526777,37.67483333,47.8,5.1,6.79485,8.3,165.75,214.05,265.695,216.8,0.472312,0.225247,0.1279553333,0.0106,86.7,2640,819.0,0.0,0.038,625.2,0.0,0.06446,416.8,0.0,0.0,0.0,0.0026000000000000003,6.5e-05,39.8
231,142.0,0.538782,0.2541744,0.018964,0.1526777,37.67483333,47.8,5.1,6.79485,8.3,165.75,214.05,265.695,264.2,0.472312,0.225247,0.1279553333,0.0106,99.1,2640,785.0,0.0,0.038,599.4,0.0,0.06446,399.6,0.0,0.0,0.0,0.0026000000000000003,8e-05,46.6
232,140.0,0.538782,0.2541744,0.018964,0.1526777,37.67483333,47.8,5.1,6.79485,8.3,165.75,214.05,265.695,287.2,0.472312,0.225247,0.1279553333,0.0106,107.7,2640,757.0,0.0,0.038,601.8,0.0,0.06446,401.2,0.0,0.0,0.0,0.003,8e-05,55.5
233,110.0,0.5028,0.25260000000000005,0.0192,0.15560000000000002,27.65,52.85,4.25,5.6,8.55,162.97,247.0,287.0,158.9,0.5558,0.2168,0.08990000000000001,0.0325,85.6,2670,708.0,0.011000000000000001,0.07,534.0,0.005,0.07,801.0,0.0,0.0,0.0,0.006,0.00024,30.1
234,104.0,0.31920000000000004,0.45740000000000003,0.012700000000000001,0.152,21.9,43.8,3.6,4.9,7.8,146.21,227.0,261.0,150.2,0.5558,0.2168,0.08990000000000001,0.0325,80.9,2670,740.0,0.011000000000000001,0.07,534.0,0.005,0.07,801.0,0.0,0.0,0.0,0.006,0.00046,25.6
235,112.0,0.5302,0.24309999999999998,0.006,0.1632,36.3,54.9,5.2,7.0,8.9,171.52,246.0,282.0,161.8,0.5558,0.2168,0.08990000000000001,0.0325,87.1,2670,706.0,0.011000000000000001,0.07,532.0,0.005,0.07,798.0,0.0,0.0,0.0,0.006,0.0003,31.1
236,110.0,0.33030000000000004,0.4411,0.013300000000000001,0.1544,24.4,46.0,3.3,5.0,8.7,142.95,194.0,232.0,158.9,0.5558,0.2168,0.08990000000000001,0.0325,85.6,2670,709.0,0.011000000000000001,0.07,534.8,0.005,0.07,802.2,0.0,0.0,0.0,0.006,0.0005600000000000001,29.5
237,124.0,0.5028560000000001,0.24990800000000002,0.022238000000000004,0.160639,27.55,52.15,4.2,5.65,8.5,154.15,228.1,262.44,173.6,0.5362,0.233,0.0844,0.0404,74.4,2783,668.0,0.02488,0.057999999999999996,717.5,0.009959,0.057999999999999996,717.5,0.0,0.0,0.0,0.006999999999999999,0.00021,22.4
238,124.0,0.5028560000000001,0.24990800000000002,0.022238000000000004,0.160639,27.55,52.15,4.2,5.65,8.5,154.15,228.1,262.44,173.6,0.5362,0.233,0.0844,0.0404,74.4,2783,710.0,0.02488,0.057999999999999996,696.0,0.009959,0.057999999999999996,696.0,0.0,0.0,0.0,0.006999999999999999,0.00021999999999999998,21.8
239,124.0,0.5028560000000001,0.24990800000000002,0.022238000000000004,0.160639,27.55,52.15,4.2,5.65,8.5,154.15,228.1,262.44,173.6,0.5362,0.233,0.0844,0.0404,74.4,2783,752.0,0.02488,0.057999999999999996,675.0,0.009959,0.057999999999999996,675.0,0.0,0.0,0.0,0.006999999999999999,0.00019,24.3
240,124.0,0.5028560000000001,0.24990800000000002,0.022238000000000004,0.160639,27.55,52.15,4.2,5.65,8.5,154.15,228.1,262.44,173.6,0.5362,0.233,0.0844,0.0404,74.4,2783,793.0,0.02488,0.057999999999999996,654.0,0.009959,0.057999999999999996,654.0,0.0,0.0,0.0,0.006999999999999999,0.0002,24.3
241,138.0,0.5028560000000001,0.24990800000000002,0.022238000000000004,0.160639,27.55,52.15,4.2,5.65,8.5,154.15,228.1,262.44,193.2,0.5362,0.233,0.0844,0.0404,82.8,2783,768.0,0.02488,0.057999999999999996,633.0,0.009959,0.057999999999999996,633.0,0.0,0.0,0.0,0.006999999999999999,0.0001,22.6
242,138.0,0.5028560000000001,0.24990800000000002,0.022238000000000004,0.160639,27.55,52.15,4.2,5.65,8.5,154.15,228.1,262.44,193.2,0.5362,0.233,0.0844,0.0404,82.8,2783,808.0,0.02488,0.057999999999999996,612.5,0.009959,0.057999999999999996,612.5,0.0,0.0,0.0,0.006999999999999999,0.0001,21.1
243,138.0,0.5028560000000001,0.24990800000000002,0.022238000000000004,0.160639,27.55,52.15,4.2,5.65,8.5,154.15,228.1,262.44,193.2,0.5362,0.233,0.0844,0.0404,82.8,2783,845.0,0.02488,0.057999999999999996,589.5,0.009959,0.057999999999999996,589.5,0.0,0.0,0.0,0.006999999999999999,0.0001,22.3
244,138.0,0.5028560000000001,0.24990800000000002,0.022238000000000004,0.160639,27.55,52.15,4.2,5.65,8.5,154.15,228.1,262.44,193.2,0.5362,0.233,0.0844,0.0404,82.8,2783,889.0,0.02488,0.057999999999999996,572.0,0.009959,0.057999999999999996,572.0,0.0,0.0,0.0,0.006999999999999999,0.0001,25.0
245,104.0,0.502858,0.250017,0.022238000000000004,0.16043500000000002,27.55,52.15,4.2,5.65,8.5,154.15,228.1,260.505,145.6,0.5362,0.233,0.0844,0.0404,62.4,2783,699.0,0.02488,0.057999999999999996,375.75,0.009959,0.057999999999999996,375.75,0.013741000000000001,0.057999999999999996,751.5,0.006,0.00013,24.9
246,104.0,0.502858,0.250017,0.022238000000000004,0.16043500000000002,27.55,52.15,4.2,5.65,8.5,154.15,228.1,260.505,145.6,0.5362,0.233,0.0844,0.0404,62.4,2783,677.0,0.02488,0.057999999999999996,381.25,0.009959,0.057999999999999996,381.25,0.013883000000000001,0.057999999999999996,762.5,0.006,0.00013,25.6
247,104.0,0.502858,0.250017,0.022238000000000004,0.16043500000000002,27.55,52.15,4.2,5.65,8.5,154.15,228.1,260.505,145.6,0.5362,0.233,0.0844,0.0404,62.4,2783,655.0,0.02488,0.057999999999999996,386.75,0.009959,0.057999999999999996,386.75,0.013883000000000001,0.057999999999999996,773.5,0.006,0.00013,26.9
248,104.0,0.502858,0.250017,0.022238000000000004,0.16043500000000002,27.55,52.15,4.2,5.65,8.5,154.15,228.1,260.505,145.6,0.5362,0.233,0.0844,0.0404,62.4,2783,611.0,0.02488,0.057999999999999996,397.75,0.009959,0.057999999999999996,397.75,0.013883000000000001,0.057999999999999996,795.5,0.006,0.00013,25.8
249,104.0,0.502858,0.250017,0.022238000000000004,0.16043500000000002,27.55,52.15,4.2,5.65,8.5,154.15,228.1,260.505,145.6,0.5362,0.233,0.0844,0.0404,62.4,2783,568.0,0.02488,0.057999999999999996,408.75,0.009959,0.057999999999999996,408.75,0.013811,0.057999999999999996,817.5,0.006,0.00013,25.4
250,128.0,0.5028560000000001,0.24990800000000002,0.022238000000000004,0.160639,27.55,52.15,4.2,5.65,8.5,154.15,228.1,262.44,256.0,0.0,0.0,0.0,0.0,0.0,2783,753.0,0.02488,0.057999999999999996,676.5,0.009959,0.057999999999999996,676.5,0.0,0.0,0.0,0.006,8e-05,27.2
251,127.0,0.5028560000000001,0.24990800000000002,0.022174,0.160639,27.55,52.15,4.2,5.65,8.5,154.15,228.1,262.44,282.2,0.0,0.0,0.0,0.0,0.0,2783,725.0,0.02488,0.057999999999999996,680.5,0.009959,0.057999999999999996,680.5,0.0,0.0,0.0,0.006,8e-05,39.1
252,127.0,0.5028560000000001,0.24990800000000002,0.022174,0.160639,27.55,52.15,4.2,5.65,8.5,154.15,228.1,262.4,317.5,0.0,0.0,0.0,0.0,0.0,2783,694.0,0.02488,0.057999999999999996,680.5,0.009959,0.057999999999999996,680.5,0.0,0.0,0.0,0.006,8.999999999999999e-05,47.4
253,127.0,0.5028560000000001,0.24990800000000002,0.022174,0.160639,27.55,52.15,4.2,5.65,8.5,154.15,228.1,262.4,362.9,0.0,0.0,0.0,0.0,0.0,2783,660.0,0.02488,0.057999999999999996,677.5,0.009959,0.057999999999999996,677.5,0.0,0.0,0.0,0.006,8.999999999999999e-05,55.4
254,128.0,0.5028560000000001,0.24990800000000002,0.022238000000000004,0.160639,27.55,52.15,4.2,5.65,8.5,154.15,228.1,262.44,217.6,0.5362,0.233,0.0844,0.0404,38.4,2783,749.0,0.02488,0.057999999999999996,673.0,0.009959,0.057999999999999996,673.0,0.0,0.0,0.0,0.006,0.0001,26.0
255,128.0,0.5028560000000001,0.24990800000000002,0.022238000000000004,0.160639,27.55,52.15,4.2,5.65,8.5,154.15,228.1,262.44,241.8,0.5362,0.233,0.0844,0.0404,42.7,2783,719.0,0.02488,0.057999999999999996,674.5,0.009959,0.057999999999999996,674.5,0.0,0.0,0.0,0.006,8.999999999999999e-05,36.5
256,128.0,0.5028560000000001,0.24990800000000002,0.022206,0.160639,27.55,52.15,4.2,5.65,8.5,154.15,228.1,262.44,272.0,0.5362,0.233,0.0844,0.0404,48.0,2783,687.0,0.02488,0.057999999999999996,674.0,0.009959,0.057999999999999996,674.0,0.0,0.0,0.0,0.006,8e-05,40.5
257,127.0,0.5028560000000001,0.24990800000000002,0.022174,0.160639,27.55,52.15,4.2,5.65,8.5,154.15,228.1,262.4,308.4,0.5362,0.233,0.0844,0.0404,54.4,2783,655.0,0.02488,0.057999999999999996,671.5,0.009959,0.057999999999999996,671.5,0.0,0.0,0.0,0.006,0.00016,47.6
258,126.0,0.5028560000000001,0.24990800000000002,0.022238000000000004,0.160639,27.55,52.15,4.2,5.65,8.5,154.15,228.1,262.44,189.0,0.5362,0.233,0.0844,0.0404,63.0,2783,750.0,0.02488,0.057999999999999996,673.5,0.009959,0.057999999999999996,673.5,0.0,0.0,0.0,0.006,0.00019,23.1
259,126.0,0.5028560000000001,0.24990800000000002,0.022238000000000004,0.160639,27.55,52.15,4.2,5.65,8.5,154.15,228.1,262.44,210.0,0.5362,0.233,0.0844,0.0404,70.0,2783,719.0,0.02488,0.057999999999999996,675.0,0.009959,0.057999999999999996,675.0,0.0,0.0,0.0,0.006,0.00019,29.1
260,126.0,0.5028560000000001,0.24990800000000002,0.022238000000000004,0.160639,27.55,52.15,4.2,5.65,8.5,154.15,228.1,262.44,236.3,0.5362,0.233,0.0844,0.0404,78.8,2783,687.0,0.02488,0.057999999999999996,674.0,0.009959,0.057999999999999996,674.0,0.0,0.0,0.0,0.006,0.0002,32.5
261,125.0,0.5028560000000001,0.24990800000000002,0.022238000000000004,0.160639,27.55,52.15,4.2,5.65,8.5,154.15,228.1,262.44,267.9,0.5362,0.233,0.0844,0.0404,89.3,2783,655.0,0.02488,0.057999999999999996,671.5,0.009959,0.057999999999999996,671.5,0.0,0.0,0.0,0.006,0.00026,41.5
262,126.0,0.502858,0.24990800000000002,0.022238000000000004,0.160639,27.55,52.15,4.2,5.65,8.5,154.15,228.1,262.44,163.8,0.5362,0.233,0.0844,0.0404,88.2,2783,747.0,0.02488,0.057999999999999996,670.5,0.009959,0.057999999999999996,670.5,0.0,0.0,0.0,0.006,0.00019,20.4
263,126.0,0.5028560000000001,0.24990800000000002,0.022238000000000004,0.160639,27.55,52.15,4.2,5.65,8.5,154.15,228.1,262.44,182.0,0.5362,0.233,0.0844,0.0404,98.0,2783,716.0,0.02488,0.057999999999999996,672.0,0.009959,0.057999999999999996,672.0,0.0,0.0,0.0,0.006,0.0002,26.5
264,125.0,0.5028560000000001,0.24990800000000002,0.022238000000000004,0.160639,27.55,52.15,4.2,5.65,8.5,154.15,228.1,262.44,203.1,0.5362,0.233,0.0844,0.0404,109.4,2783,686.0,0.02488,0.057999999999999996,672.5,0.009959,0.057999999999999996,672.5,0.0,0.0,0.0,0.006,0.00028000000000000003,30.5
265,125.0,0.5028560000000001,0.24990800000000002,0.022238000000000004,0.160639,27.55,52.15,4.2,5.65,8.5,154.15,228.1,262.44,232.1,0.5362,0.233,0.0844,0.0404,125.0,2783,651.0,0.02488,0.057999999999999996,668.0,0.009959,0.057999999999999996,668.0,0.0,0.0,0.0,0.006,0.00038,37.0
266,125.0,0.502858,0.250017,0.022238000000000004,0.16043500000000002,27.55,52.15,4.2,5.65,8.5,154.15,228.1,260.505,137.5,0.5362,0.233,0.0844,0.0404,112.5,2783,746.0,0.02488,0.057999999999999996,670.0,0.009959,0.057999999999999996,670.0,0.0,0.0,0.0,0.006,0.00021999999999999998,16.8
267,125.0,0.502858,0.24990800000000002,0.022238000000000004,0.160639,27.55,52.15,4.2,5.65,8.5,154.15,228.1,262.005,152.8,0.5362,0.233,0.0844,0.0404,125.0,2783,715.0,0.02488,0.057999999999999996,671.0,0.009959,0.057999999999999996,671.0,0.0,0.0,0.0,0.006,0.0002,19.5
268,125.0,0.5028560000000001,0.24990800000000002,0.022238000000000004,0.160639,27.55,52.15,4.2,5.65,8.5,154.15,228.1,262.44,171.9,0.5362,0.233,0.0844,0.0404,140.6,2783,682.0,0.02488,0.057999999999999996,669.5,0.009959,0.057999999999999996,669.5,0.0,0.0,0.0,0.006,0.0003,23.0
269,124.0,0.5028560000000001,0.24990800000000002,0.022238000000000004,0.160639,27.55,52.15,4.2,5.65,8.5,154.15,228.1,262.44,194.9,0.5362,0.233,0.0844,0.0404,159.4,2783,649.0,0.02488,0.057999999999999996,666.0,0.009959,0.057999999999999996,666.0,0.0,0.0,0.0,0.006,0.00041000000000000005,32.3
270,138.0,0.5028560000000001,0.24990800000000002,0.022206,0.160639,27.55,52.15,4.2,5.65,8.5,154.15,228.1,262.44,276.0,0.0,0.0,0.0,0.0,0.0,2783,880.0,0.02488,0.057999999999999996,589.5,0.009959,0.057999999999999996,589.5,0.0,0.0,0.0,0.006999999999999999,6e-05,37.3
271,138.0,0.5028560000000001,0.24990800000000002,0.022174,0.160639,27.55,52.15,4.2,5.65,8.5,154.15,228.1,262.4,306.7,0.0,0.0,0.0,0.0,0.0,2783,848.0,0.02488,0.057999999999999996,592.0,0.009959,0.057999999999999996,592.0,0.0,0.0,0.0,0.006999999999999999,6e-05,45.4
272,138.0,0.5028560000000001,0.24990800000000002,0.022174,0.160639,27.55,52.15,4.2,5.65,8.5,154.15,228.1,262.4,345.0,0.0,0.0,0.0,0.0,0.0,2783,814.0,0.02488,0.057999999999999996,592.0,0.009959,0.057999999999999996,592.0,0.0,0.0,0.0,0.006999999999999999,6e-05,49.6
273,138.0,0.5028560000000001,0.24990800000000002,0.022174,0.160639,27.55,52.15,4.2,5.65,8.5,154.15,228.1,262.4,394.3,0.0,0.0,0.0,0.0,0.0,2783,777.0,0.02488,0.057999999999999996,589.0,0.009959,0.057999999999999996,589.0,0.0,0.0,0.0,0.006999999999999999,6e-05,60.4
274,138.0,0.5028560000000001,0.24990800000000002,0.022238000000000004,0.160639,27.55,52.15,4.2,5.65,8.5,154.15,228.1,262.44,234.6,0.5362,0.233,0.0844,0.0404,41.4,2783,875.0,0.02488,0.057999999999999996,586.0,0.009959,0.057999999999999996,586.0,0.0,0.0,0.0,0.006999999999999999,8.999999999999999e-05,33.1
275,138.0,0.5028560000000001,0.24990800000000002,0.022238000000000004,0.160639,27.55,52.15,4.2,5.65,8.5,154.15,228.1,262.44,260.7,0.5362,0.233,0.0844,0.0404,46.0,2783,842.0,0.02488,0.057999999999999996,587.5,0.009959,0.057999999999999996,587.5,0.0,0.0,0.0,0.006999999999999999,0.00010999999999999999,41.4
276,138.0,0.5028560000000001,0.24990800000000002,0.022174,0.160639,27.55,52.15,4.2,5.65,8.5,154.15,228.1,262.44,293.3,0.5362,0.233,0.0844,0.0404,51.8,2783,808.0,0.02488,0.057999999999999996,587.0,0.009959,0.057999999999999996,587.0,0.0,0.0,0.0,0.006999999999999999,8.999999999999999e-05,49.1
277,138.0,0.5028560000000001,0.24990800000000002,0.022174,0.160639,27.55,52.15,4.2,5.65,8.5,154.15,228.1,262.4,335.1,0.5362,0.233,0.0844,0.0404,59.1,2783,770.0,0.02488,0.057999999999999996,583.5,0.009959,0.057999999999999996,583.5,0.0,0.0,0.0,0.006999999999999999,8.999999999999999e-05,55.5
278,138.0,0.5028560000000001,0.24990800000000002,0.022238000000000004,0.160639,27.55,52.15,4.2,5.65,8.5,154.15,228.1,262.44,207.0,0.5362,0.233,0.0844,0.0404,69.0,2783,871.0,0.02488,0.057999999999999996,583.5,0.009959,0.057999999999999996,583.5,0.0,0.0,0.0,0.006999999999999999,0.00010999999999999999,30.9
279,138.0,0.5028560000000001,0.24990800000000002,0.022238000000000004,0.160639,27.55,52.15,4.2,5.65,8.5,154.15,228.1,262.44,230.0,0.5362,0.233,0.0844,0.0404,76.7,2783,838.0,0.02488,0.057999999999999996,585.0,0.009959,0.057999999999999996,585.0,0.0,0.0,0.0,0.006999999999999999,0.00015,39.2
280,138.0,0.5028560000000001,0.24990800000000002,0.022238000000000004,0.160639,27.55,52.15,4.2,5.65,8.5,154.15,228.1,262.44,258.8,0.5362,0.233,0.0844,0.0404,86.3,2783,803.0,0.02488,0.057999999999999996,584.0,0.009959,0.057999999999999996,584.0,0.0,0.0,0.0,0.006999999999999999,0.00013,43.0
281,138.0,0.5028560000000001,0.24990800000000002,0.022174,0.160639,27.55,52.15,4.2,5.65,8.5,154.15,228.1,262.44,295.7,0.5362,0.233,0.0844,0.0404,98.6,2783,765.0,0.02488,0.057999999999999996,579.5,0.009959,0.057999999999999996,579.5,0.0,0.0,0.0,0.006999999999999999,0.00015,51.2
282,138.0,0.5028560000000001,0.24990800000000002,0.022238000000000004,0.160639,27.55,52.15,4.2,5.65,8.5,154.15,228.1,262.44,179.4,0.5362,0.233,0.0844,0.0404,96.6,2783,867.0,0.02488,0.057999999999999996,581.0,0.009959,0.057999999999999996,581.0,0.0,0.0,0.0,0.006999999999999999,0.00015,25.4
283,138.0,0.5028560000000001,0.24990800000000002,0.022238000000000004,0.160639,27.55,52.15,4.2,5.65,8.5,154.15,228.1,262.44,199.3,0.5362,0.233,0.0844,0.0404,107.3,2783,834.0,0.02488,0.057999999999999996,582.0,0.009959,0.057999999999999996,582.0,0.0,0.0,0.0,0.006999999999999999,0.00014000000000000001,29.3
284,138.0,0.5028560000000001,0.24990800000000002,0.022238000000000004,0.160639,27.55,52.15,4.2,5.65,8.5,154.15,228.1,262.44,224.3,0.5362,0.233,0.0844,0.0404,120.8,2783,799.0,0.02488,0.057999999999999996,581.0,0.009959,0.057999999999999996,581.0,0.0,0.0,0.0,0.006999999999999999,0.00015,35.6
285,137.0,0.5028560000000001,0.24990800000000002,0.022238000000000004,0.160639,27.55,52.15,4.2,5.65,8.5,154.15,228.1,262.44,254.4,0.5362,0.233,0.0844,0.0404,137.0,2783,762.0,0.02488,0.057999999999999996,577.5,0.009959,0.057999999999999996,577.5,0.0,0.0,0.0,0.006999999999999999,0.00016,44.0
286,137.0,0.502858,0.24990800000000002,0.022238000000000004,0.160639,27.55,52.15,4.2,5.65,8.5,154.15,228.1,262.005,150.7,0.5362,0.233,0.0844,0.0404,123.3,2783,865.0,0.02488,0.057999999999999996,579.5,0.009959,0.057999999999999996,579.5,0.0,0.0,0.0,0.006999999999999999,0.00014000000000000001,22.6
287,137.0,0.5028560000000001,0.24990800000000002,0.022238000000000004,0.160639,27.55,52.15,4.2,5.65,8.5,154.15,228.1,262.44,167.4,0.5362,0.233,0.0844,0.0404,137.0,2783,832.0,0.02488,0.057999999999999996,580.5,0.009959,0.057999999999999996,580.5,0.0,0.0,0.0,0.006999999999999999,0.00010999999999999999,27.0
288,137.0,0.5028560000000001,0.24990800000000002,0.022238000000000004,0.160639,27.55,52.15,4.2,5.65,8.5,154.15,228.1,262.44,188.4,0.5362,0.233,0.0844,0.0404,154.1,2783,796.0,0.02488,0.057999999999999996,579.0,0.009959,0.057999999999999996,579.0,0.0,0.0,0.0,0.006999999999999999,0.00014000000000000001,30.0
289,137.0,0.5028560000000001,0.24990800000000002,0.022238000000000004,0.160639,27.55,52.15,4.2,5.65,8.5,154.15,228.1,262.44,215.3,0.5362,0.233,0.0844,0.0404,176.1,2783,757.0,0.02488,0.057999999999999996,574.0,0.009959,0.057999999999999996,574.0,0.0,0.0,0.0,0.006999999999999999,0.00017999999999999998,37.8
290,104.0,0.502858,0.250017,0.022238000000000004,0.16043500000000002,27.55,52.15,4.2,5.65,8.5,154.15,228.1,260.505,145.6,0.5362,0.233,0.0844,0.0404,62.4,2783,677.0,0.02488,0.057999999999999996,381.25,0.009959,0.057999999999999996,381.25,0.013883000000000001,0.057999999999999996,762.5,0.006,0.00013,25.6
291,104.0,0.502858,0.24990800000000002,0.022238000000000004,0.160639,27.55,52.15,4.2,5.65,8.5,154.15,228.1,262.44,161.8,0.5362,0.233,0.0844,0.0404,69.3,2783,648.0,0.02488,0.057999999999999996,382.75,0.009959,0.057999999999999996,382.75,0.013883000000000001,0.057999999999999996,765.5,0.006,0.00013,29.9
292,103.0,0.5028560000000001,0.24990800000000002,0.022238000000000004,0.160639,27.55,52.15,4.2,5.65,8.5,154.15,228.1,262.44,180.3,0.5362,0.233,0.0844,0.0404,77.3,2783,620.0,0.02488,0.057999999999999996,384.0,0.009959,0.057999999999999996,384.0,0.013883000000000001,0.057999999999999996,768.0,0.006,0.00013,36.7
293,101.0,0.5028560000000001,0.24990800000000002,0.022238000000000004,0.160639,27.55,52.15,4.2,5.65,8.5,154.15,228.1,262.44,202.0,0.5362,0.233,0.0844,0.0404,86.6,2783,592.0,0.02488,0.057999999999999996,385.0,0.009959,0.057999999999999996,385.0,0.013883000000000001,0.057999999999999996,770.0,0.006,0.00013,44.6
294,123.0,0.5028560000000001,0.24990800000000002,0.022238000000000004,0.160639,27.55,52.15,4.2,5.65,8.5,154.15,228.1,262.44,205.0,0.5362,0.233,0.0844,0.0404,68.3,2783,729.0,0.02488,0.057999999999999996,684.5,0.009959,0.057999999999999996,684.5,0.0,0.0,0.0,0.008,8e-05,39.2
295,123.0,0.5028560000000001,0.24990800000000002,0.022238000000000004,0.160639,27.55,52.15,4.2,5.65,8.5,154.15,228.1,262.44,230.6,0.5362,0.233,0.0844,0.0404,76.9,2783,718.0,0.02488,0.057999999999999996,673.5,0.009959,0.057999999999999996,673.5,0.0,0.0,0.0,0.008,0.00012,40.4
296,122.0,0.532201,0.207673,0.026211,0.143574,24.2,46.1,4.0,5.1,7.2,145.25,228.635,257.435,228.8,0.5362,0.233,0.0844,0.0404,76.3,2783,720.0,0.02488,0.057999999999999996,675.5,0.009959,0.057999999999999996,675.5,0.0,0.0,0.0,0.008,0.00010999999999999999,39.7
297,122.0,0.502858,0.24990800000000002,0.022238000000000004,0.160639,27.55,52.15,4.2,5.65,8.5,154.15,228.1,262.005,158.6,0.5362,0.233,0.0844,0.0404,85.4,2783,759.0,0.02488,0.057999999999999996,681.5,0.009959,0.057999999999999996,681.5,0.0,0.0,0.0,0.008,7.000000000000001e-05,26.5
298,118.0,0.46439749999999996,0.2445,0.019335,0.156662,17.4,42.5,3.1,4.2,7.6,136.57,181.28,229.5,153.4,0.5362,0.233,0.0844,0.0404,82.6,2783,766.0,0.02488,0.057999999999999996,687.5,0.009959,0.057999999999999996,687.5,0.0,0.0,0.0,0.008,8.999999999999999e-05,23.2
299,122.0,0.5028560000000001,0.24990800000000002,0.022238000000000004,0.160639,27.55,52.15,4.2,5.65,8.5,154.15,228.1,262.44,176.2,0.5362,0.233,0.0844,0.0404,94.9,2783,728.0,0.02488,0.057999999999999996,683.5,0.009959,0.057999999999999996,683.5,0.0,0.0,0.0,0.008,6e-05,33.5
300,122.0,0.532201,0.207673,0.026211,0.143574,24.2,46.1,4.0,5.1,7.2,145.25,228.635,257.435,176.2,0.5362,0.233,0.0844,0.0404,94.9,2783,728.0,0.02488,0.057999999999999996,683.5,0.009959,0.057999999999999996,683.5,0.0,0.0,0.0,0.008,0.00010999999999999999,30.1
301,118.0,0.46439749999999996,0.2445,0.019335,0.156662,17.4,42.5,3.1,4.2,7.6,136.57,181.28,229.5,170.4,0.5362,0.233,0.0844,0.0404,91.8,2783,735.0,0.02488,0.057999999999999996,690.0,0.009959,0.057999999999999996,690.0,0.0,0.0,0.0,0.008,8.999999999999999e-05,30.1
302,122.0,0.5028560000000001,0.24990800000000002,0.022238000000000004,0.160639,27.55,52.15,4.2,5.65,8.5,154.15,228.1,262.44,193.4,0.5362,0.233,0.0844,0.0404,104.1,2783,719.0,0.02488,0.057999999999999996,674.5,0.009959,0.057999999999999996,674.5,0.0,0.0,0.0,0.008,0.00012,35.2
303,122.0,0.532201,0.207673,0.026211,0.143574,24.2,46.1,4.0,5.1,7.2,145.25,228.635,257.435,193.4,0.5362,0.233,0.0844,0.0404,104.1,2783,719.0,0.02488,0.057999999999999996,674.5,0.009959,0.057999999999999996,674.5,0.0,0.0,0.0,0.008,0.00010999999999999999,34.5
304,118.0,0.46439749999999996,0.2445,0.019335,0.156662,17.4,42.5,3.1,4.2,7.6,136.57,181.28,229.5,187.1,0.5362,0.233,0.0844,0.0404,100.7,2783,726.0,0.02488,0.057999999999999996,681.5,0.009959,0.057999999999999996,681.5,0.0,0.0,0.0,0.008,0.00013,33.5
305,136.0,0.5028560000000001,0.24990800000000002,0.022238000000000004,0.160639,27.55,52.15,4.2,5.65,8.5,154.15,228.1,262.44,221.7,0.5362,0.233,0.0844,0.0404,73.9,2783,851.0,0.02488,0.057999999999999996,594.0,0.009959,0.057999999999999996,594.0,0.0,0.0,0.0,0.008,3e-05,38.0
306,135.0,0.5028560000000001,0.24990800000000002,0.022238000000000004,0.160639,27.55,52.15,4.2,5.65,8.5,154.15,228.1,262.44,248.8,0.5362,0.233,0.0844,0.0404,82.9,2783,816.0,0.02488,0.057999999999999996,593.5,0.009959,0.057999999999999996,593.5,0.0,0.0,0.0,0.008,4e-05,43.3
307,134.0,0.532201,0.207673,0.026211,0.143574,24.2,46.1,4.0,5.1,7.2,145.25,228.635,257.435,245.1,0.5362,0.233,0.0844,0.0404,81.7,2783,821.0,0.02488,0.057999999999999996,597.0,0.009959,0.057999999999999996,597.0,0.0,0.0,0.0,0.008,3e-05,38.4
308,136.0,0.5028560000000001,0.24990800000000002,0.022238000000000004,0.160639,27.55,52.15,4.2,5.65,8.5,154.15,228.1,262.44,184.2,0.5362,0.233,0.0844,0.0404,99.2,2783,852.0,0.02488,0.057999999999999996,594.5,0.009959,0.057999999999999996,594.5,0.0,0.0,0.0,0.006999999999999999,3e-05,30.8
309,130.0,0.46439749999999996,0.2445,0.019335,0.156662,17.4,42.5,3.1,4.2,7.6,136.57,181.28,229.5,176.0,0.5362,0.233,0.0844,0.0404,94.8,2783,864.0,0.02488,0.057999999999999996,603.0,0.009959,0.057999999999999996,603.0,0.0,0.0,0.0,0.008,7.000000000000001e-05,26.9
310,136.0,0.5028560000000001,0.24990800000000002,0.022238000000000004,0.160639,27.55,52.15,4.2,5.65,8.5,154.15,228.1,262.44,196.4,0.5362,0.233,0.0844,0.0404,105.8,2783,844.0,0.02488,0.057999999999999996,589.0,0.009959,0.057999999999999996,589.0,0.0,0.0,0.0,0.008,4e-05,35.6
311,136.0,0.532201,0.207673,0.026211,0.143574,24.2,46.1,4.0,5.1,7.2,145.25,228.635,257.435,196.4,0.5362,0.233,0.0844,0.0404,105.8,2783,844.0,0.02488,0.057999999999999996,589.0,0.009959,0.057999999999999996,589.0,0.0,0.0,0.0,0.008,4e-05,26.4
312,128.0,0.46439749999999996,0.2445,0.019335,0.156662,17.4,42.5,3.1,4.2,7.6,136.57,181.28,229.5,184.9,0.5362,0.233,0.0844,0.0404,99.6,2783,861.0,0.02488,0.057999999999999996,601.0,0.009959,0.057999999999999996,601.0,0.0,0.0,0.0,0.008,8e-05,30.8
313,101.0,0.5028560000000001,0.24990800000000002,0.022238000000000004,0.160639,27.55,52.15,4.2,5.65,8.5,154.15,228.1,262.44,168.3,0.5362,0.233,0.0844,0.0404,56.1,2783,680.0,0.02488,0.057999999999999996,383.0,0.009959,0.057999999999999996,383.0,0.013883000000000001,0.057999999999999996,766.0,0.006999999999999999,6e-05,36.2
314,100.0,0.502858,0.250017,0.022238000000000004,0.16043500000000002,27.55,52.15,4.2,5.65,8.5,154.15,228.1,260.505,130.0,0.5362,0.233,0.0844,0.0404,70.0,2783,708.0,0.02488,0.057999999999999996,380.75,0.009959,0.057999999999999996,380.75,0.013883000000000001,0.057999999999999996,761.5,0.006999999999999999,6e-05,25.1
315,97.0,0.46439749999999996,0.2445,0.019335,0.156662,17.4,42.5,3.1,4.2,7.6,136.57,181.28,229.5,126.1,0.5362,0.233,0.0844,0.0404,67.9,2783,735.0,0.02488,0.057999999999999996,377.75,0.009959,0.057999999999999996,377.75,0.013883000000000001,0.057999999999999996,755.5,0.006999999999999999,7.000000000000001e-05,27.8
316,100.0,0.502858,0.250017,0.022238000000000004,0.16043500000000002,27.55,52.15,4.2,5.65,8.5,154.15,228.1,260.505,144.4,0.5362,0.233,0.0844,0.0404,77.8,2783,679.0,0.02488,0.057999999999999996,382.75,0.009959,0.057999999999999996,382.75,0.013883000000000001,0.057999999999999996,765.5,0.006999999999999999,7.000000000000001e-05,32.6
