Repository: shady0501/multiModel

# 1. 环境配置

- 虚拟环境配置（仅用于测试代码是否运行成功而非训练使用）：

- 环境更新：mmcv 在python 3.8——3.11，3.12支持不好，需要降到3.12以下，因此更换镜像将环境降到3.10：
---

# 2. 安装依赖库
```bash
pip install opencv-python
pip install numpy
pip install shapely
pip install scikit-learn
pip install pillow
pip install matplotlib
pip install scikit-image tifffile

pip install -U openmim
mim install mmengine
mim install mmcv>=2.0.0
pip install mmpretrain
```

---

# 3. 代码

### 预训练使用模型
[使用 2024 年的 genview 模型](https://huggingface.co/Xiaojie0903/genview_pretrained_models/tree/main)

File: data.csv (part 3 of 4)
slide_id,水用量（kg/m3）,水泥矿物组分_C3S（%）,水泥矿物组分_C2S（%）,水泥矿物组分_C3A（%）,水泥矿物组分_C4AF（%）,胶砂抗压_7d（MPa）,胶砂抗压_28d（MPa）,胶砂抗折3d（MPa）,胶砂抗折7d（MPa）,胶砂抗折_28d（MPa）,水化热_1d（J/g）,水化热_3d（J/g）,水化热_7d（J/g）,水泥用量（kg/m3）,FA化学组分_SiO2（%）,FA化学组分_Al2O3（%）,FA化学组分_Fe2O3（%）,FA化学组分_CaO（%）,粉煤灰用量（kg/m3）,砂表观密度（kg/m3）,砂用量（kg/m3）,石1坚固性（%）,石1压碎指标（%）,石1用量（kg/m3）,石2坚固性（%）,石2压碎指标（%）,石2用量（kg/m3）,石3坚固性（%）,石3压碎指标（%）,石3用量（kg/m3）,外加剂1用量（%）,外加剂2用量（%）,28d抗压强度
471,123,33,44.1,1.3,15.4,25.4,45,4.6,5.7,8.5,160.99,228.79,258.52,369,56.36,21.85,7.67,2.42,41,2760,700,2.2,5.8,580.05,1.6,3.87,708.95,0,0,0,0.7,0.03,55.4
472,133,33,44.1,1.3,15.4,25.4,45,4.6,5.7,8.5,160.99,228.79,258.52,293,56.36,21.85,7.67,2.42,98,2760,803,2.2,5.8,517.5,1.6,3.87,632.5,0,0,0,0.7,0.02,44.8
473,135,33,44.1,1.3,15.4,25.4,45,4.6,5.7,8.5,160.99,228.79,258.52,360,56.36,21.85,7.67,2.42,90,2760,762,2.2,5.8,511.65,1.6,3.87,625.35,0,0,0,0.7,0.02,54.7
474,112,33,44.1,1.3,15.4,25.4,45,4.6,5.7,8.5,160.99,228.79,258.52,233,56.36,21.85,7.67,2.42,78,2910,721,1.4,6.8,574.65,0.8,7,702.35,0,0,0,0.7,0.03,42.2
475,126,33,44.1,1.3,15.4,25.4,45,4.6,5.7,8.5,160.99,228.79,258.52,263,56.36,21.85,7.67,2.42,88,2910,810,1.4,6.8,501.3,0.8,7,612.7,0,0,0,0.7,0.023,47.1
476,126,33,44.1,1.3,15.4,25.4,45,4.6,5.7,8.5,160.99,228.79,258.52,296,56.36,21.85,7.67,2.42,74,2760,744,2.2,5.8,566.1,1.6,3.87,691.9,0,0,0,0.7,0.026,48.7
477,126,33,44.1,1.3,15.4,25.4,45,4.6,5.7,8.5,160.99,228.79,258.52,378,56.36,21.85,7.67,2.42,42,2760,713,2.2,5.8,566.1,1.6,3.87,691.9,0,0,0,0.7,0.026,59.2
478,113,48.92,24.4,4.71,16.78,27.3,50,3.5,5.3,8.3,134,210,268,188,51.56,22.47,12.19,6.34,47,2910,838,0.82,3.4,574.8,0.82,3.4,862.2,0,0,0,0.70212766,0.005957447,26.8
479,113,48.92,24.4,4.71,16.78,27.3,50,3.5,5.3,8.3,134,210,268,205.6,51.56,22.47,12.19,6.34,51.4,2910,808,0.82,3.4,578.8,0.82,3.4,868.2,0,0,0,0.700389105,0.005836576,33.1
480,113,48.92,24.4,4.71,16.78,27.3,50,3.5,5.3,8.3,134,210,268,226.4,51.56,22.47,12.19,6.34,56.6,2910,777,0.82,3.4,580.8,0.82,3.4,871.2,0,0,0,0.699646643,0.006007067,37.7
481,113,48.92,24.4,4.71,16.78,27.3,50,3.5,5.3,8.3,134,210,268,265.6,51.56,22.47,12.19,6.34,66.4,2910,740,0.82,3.4,578.4,0.82,3.4,867.6,0,0,0,0.698795181,0.006024096,49.1
482,138,48.92,24.4,4.71,16.78,27.3,50,3.5,5.3,8.3,134,210,268,230.4,51.56,22.47,12.19,6.34,57.6,2910,857,0.82,3.4,518,0.82,3.4,777,0,0,0,0.701388889,0.004166667,27.1
483,138,48.92,24.4,4.71,16.78,27.3,50,3.5,5.3,8.3,134,210,268,251.2,51.56,22.47,12.19,6.34,62.8,2910,826,0.82,3.4,520,0.82,3.4,780,0,0,0,0.700636943,0.004140127,35.6
484,138,48.92,24.4,4.71,16.78,27.3,50,3.5,5.3,8.3,134,210,268,276,51.56,22.47,12.19,6.34,69,2910,793,0.82,3.4,521.2,0.82,3.4,781.8,0,0,0,0.701449275,0.004057971,38.2
485,138,48.92,24.4,4.71,16.78,27.3,50,3.5,5.3,8.3,134,210,268,315.2,51.56,22.47,12.19,6.34,78.8,2910,755,0.82,3.4,522,0.82,3.4,783,0,0,0,0.700507614,0.004060914,49.5
486,98,48.92,24.4,4.71,16.78,27.3,50,3.5,5.3,8.3,134,210,268,163.2,51.56,22.47,12.19,6.34,40.8,2910,725,0.82,3.4,406.25,0.82,3.4,406.25,0.82,3.4,812.5,0.700980392,0.005882353,29.2
487,98,48.92,24.4,4.71,16.78,27.3,50,3.5,5.3,8.3,134,210,268,196,51.56,22.47,12.19,6.34,49,2910,644,0.82,3.4,417,0.82,3.4,417,0.82,3.4,834,0.702040816,0.006122449,39.2
488,119,48.92,24.4,4.71,16.78,22.2,51.7,3.5,5.3,8.3,134,210,268,216,0,0,0,0,0,2750,803.3156499,0.82,3.4,571.2466844,0.82,3.4,856.8700265,0,0,0,0.7,0.0125,29.9
489,117,48.92,24.4,4.71,16.78,22.2,51.7,3.5,5.3,8.3,134,210,268,234,0,0,0,0,0,2750,795.5172414,0.82,3.4,565.7011494,0.82,3.4,848.5517241,0,0,0,0.7,0.0125,36.7
490,115,48.92,24.4,4.71,16.78,22.2,51.7,3.5,5.3,8.3,134,210,268,167.2,51.56,22.47,12.19,6.34,41.8,2750,808.0982993,0.82,3.4,574.6476795,0.82,3.4,861.9715192,0,0,0,0.7,0.0125,27.6
491,113,48.92,24.4,4.71,16.78,22.2,51.7,3.5,5.3,8.3,134,210,268,180.8,51.56,22.47,12.19,6.34,45.2,2750,782.734904,0.82,3.4,556.6114873,0.82,3.4,834.917231,0,0,0,0.7,0.0125,32.9
492,113,48.92,24.4,4.71,16.78,22.2,51.7,3.5,5.3,8.3,134,210,268,143.5,51.56,22.47,12.19,6.34,61.5,2750,807.6501794,0.82,3.4,574.3290165,0.82,3.4,861.4935247,0,0,0,0.7,0.0125,24.3
493,112,48.92,24.4,4.71,16.78,22.2,51.7,3.5,5.3,8.3,134,210,268,156.8,51.56,22.47,12.19,6.34,67.2,2750,799.0354189,0.82,3.4,568.2029646,0.82,3.4,852.3044469,0,0,0,0.7,0.0125,29.1
494,111,48.92,24.4,4.71,16.78,22.2,51.7,3.5,5.3,8.3,134,210,268,172.9,51.56,22.47,12.19,6.34,74.1,2750,795.2494929,0.82,3.4,565.5107505,0.82,3.4,848.2661258,0,0,0,0.7,0.0125,33.8
495,111,48.92,24.4,4.71,16.78,22.2,51.7,3.5,5.3,8.3,134,210,268,121.2,51.56,22.47,12.19,6.34,80.8,2750,810.0221563,0.82,3.4,576.0157556,0.82,3.4,864.0236334,0,0,0,0.7,0.0125,21.2
496,110,48.92,24.4,4.71,16.78,22.2,51.7,3.5,5.3,8.3,134,210,268,132,51.56,22.47,12.19,6.34,88,2750,800.5601498,0.82,3.4,569.2872176,0.82,3.4,853.9308264,0,0,0,0.7,0.0125,26.6
497,109,48.92,24.4,4.71,16.78,22.2,51.7,3.5,5.3,8.3,134,210,268,145.2,51.56,22.47,12.19,6.34,96.8,2750,797.9609924,0.82,3.4,567.4389279,0.82,3.4,851.1583918,0,0,0,0.7,0.0125,31.3
498,108,48.92,24.4,4.71,16.78,22.2,51.7,3.5,5.3,8.3,134,210,268,162,51.56,22.47,12.19,6.34,108,2750,790.1388672,0.82,3.4,561.8765278,0.82,3.4,842.8147917,0,0,0,0.7,0.0125,39.2
499,92,48.92,24.4,4.71,16.78,28,49,4.8,6.2,8.4,150.03,214.185,265.01,142,49.82,21.8,14.15,5.77,77,2750,600,0.11,3.5,501.9,0.11,3.5,334.6,0.11,3.5,836.5,0.6,0.009,31.7
500,110,48.92,24.4,4.71,16.78,28,49,4.8,6.2,8.4,150.03,214.135,267.28,170,49.82,21.8,14.15,5.77,92,2750,656,0.11,3.5,605.2,0.11,3.5,907.8,0,0,0,0.6,0.009,33
501,93,48.92,24.4,4.71,16.78,28,49,4.8,6.2,8.4,150.03,214.185,265.01,131,49.82,21.8,14.15,5.77,71,2750,625,0.11,3.5,498,0.11,3.5,332,0.11,3.5,830,0.6,0.009,25.7
502,111,48.92,24.4,4.71,16.78,28,49,4.8,6.2,8.4,150.03,214.185,266.785,157,49.82,21.8,14.15,5.77,84,2750,683,0.11,3.5,601.2,0.11,3.5,901.8,0,0,0,0.6,0.009,25.3
503,94,48.92,24.4,4.71,16.78,28,49,4.8,6.2,8.4,150.03,214.185,265.01,122,49.82,21.8,14.15,5.77,66,2750,650,0.11,3.5,493.5,0.11,3.5,329,0.11,3.5,822.5,0.6,0.009,22.6
504,112,48.92,24.4,4.71,16.78,28,49,4.8,6.2,8.4,150.03,214.185,265.01,146,49.82,21.8,14.15,5.77,78,2750,708,0.11,3.5,596.4,0.11,3.5,894.6,0,0,0,0.6,0.009,21
505,91,48.92,24.4,4.71,16.78,28,49,4.8,6.2,8.4,150.03,214.135,267.29,192,49.82,21.8,14.15,5.77,48,2750,599,0.11,3.5,501,0.11,3.5,334,0.11,3.5,835,0.6,0.009,39.2
506,110,48.92,24.4,4.71,16.78,28,49,4.8,6.2,8.4,150.03,214.135,267.29,232,49.82,21.8,14.15,5.77,58,2750,653,0.11,3.5,602,0.11,3.5,903,0,0,0,0.6,0.009,40.3
507,97,48.92,24.4,4.71,16.78,28,49,4.8,6.2,8.4,150.03,214.185,265.01,136,49.82,21.8,14.15,5.77,58,2920,668,0.11,3.5,483.9,0.11,3.5,322.6,0.11,3.5,806.5,0.6,0.75,20.8
508,116,48.92,24.4,4.71,16.78,28,49,4.8,6.2,8.4,150.03,214.135,267.29,193,49.82,21.8,14.15,5.77,64,2920,717,0.11,3.5,577.6,0.11,3.5,866.4,0,0,0,0.6,0.75,27.9
509,99,48.92,24.4,4.71,16.78,28,49,4.8,6.2,8.4,150.03,214.135,267.28,165,49.82,21.8,14.15,5.77,55,2920,639,0.11,3.5,485.1,0.11,3.5,323.4,0.11,3.5,808.5,0.6,0.75,28.1
510,140,48.92,24.4,4.71,16.78,28,49,4.8,6.2,8.4,150.03,214.135,267.29,260,49.82,21.8,14.15,5.77,65,2920,771,0.11,3.5,1254,0,0,0,0,0,0,0.6,0.75,32.8
511,118,48.92,24.4,4.71,16.78,28,49,4.8,6.2,8.4,150.03,214.135,267.29,220,49.82,21.8,14.15,5.77,55,2920,691,0.11,3.5,582,0.11,3.5,873,0,0,0,0.6,0.75,32.9
512,98,48.92,24.4,4.71,16.78,28,49,4.8,6.2,8.4,150.03,214.135,267.28,182,49.82,21.8,14.15,5.77,46,2920,617,0.11,3.5,492,0.11,3.5,328,0.11,3.5,820,0.6,0.75,34.2
513,117,48.92,24.4,4.71,16.78,28,49,4.8,6.2,8.4,150.03,214.135,267.29,240,49.82,21.8,14.15,5.77,60,2920,664,0.11,3.5,585.2,0.11,3.5,877.8,0,0,0,0.6,0.75,39.9
514,115,48.92,24.4,4.71,16.78,28,49,4.8,6.2,8.4,150.03,214.135,267.29,263,49.82,21.8,14.15,5.77,66,2920,637,0.11,3.5,587.6,0.11,3.5,881.4,0,0,0,0.6,0.75,44.5
515,145,48.92,24.4,4.71,16.78,28,49,4.8,6.2,8.4,150.03,214.135,267.29,363,49.82,21.8,14.15,5.77,91,2920,665,0.11,3.5,1228,0,0,0,0,0,0,0.6,0.75,50.3
516,114,48.92,24.4,4.71,16.78,28,49,4.8,6.2,8.4,150.03,214.135,267.29,285,49.82,21.8,14.15,5.77,71,2920,610,0.11,3.5,589.6,0.11,3.5,884.4,0,0,0,0.6,0.75,49.5
517,116,48.92,24.4,4.71,16.78,28,49,4.8,6.2,8.4,150.03,214.135,267.29,202,49.82,21.8,14.15,5.77,67,2920,672,0.11,3.5,592.4,0.11,3.5,888.6,0,0,0,0.6,0.75,30.2
518,115,48.92,24.4,4.71,16.78,28,49,4.8,6.2,8.4,150.03,214.135,267.29,221,49.82,21.8,14.15,5.77,74,2920,645,0.11,3.5,595.2,0.11,3.5,892.8,0,0,0,0.6,0.75,35.6
519,136,48.92,24.4,4.71,16.78,28,49,4.8,6.2,8.4,150.03,214.135,267.29,227,49.82,21.8,14.15,5.77,76,2920,840,0.11,3.5,664.4,0.11,3.5,543.6,0,0,0,0.7,0.35,27.2
520,135,48.92,24.4,4.71,16.78,28,49,4.8,6.2,8.4,150.03,214.135,267.29,251,49.82,21.8,14.15,5.77,63,2920,819,0.11,3.5,674.85,0.11,3.5,552.15,0,0,0,0.7,0.35,32.7
521,135,48.92,24.4,4.71,16.78,28,49,4.8,6.2,8.4,150.03,214.135,267.29,277,49.82,21.8,14.15,5.77,69,2920,807,0.11,3.5,664.95,0.11,3.5,544.05,0,0,0,0.7,0.35,36.2
522,134,48.92,24.4,4.71,16.78,28,49,4.8,6.2,8.4,150.03,214.135,267.29,306,49.82,21.8,14.15,5.77,77,2920,775,0.11,3.5,665.5,0.11,3.5,544.5,0,0,0,0.7,0.35,48.8
523,133,48.92,24.4,4.71,16.78,28,49,4.8,6.2,8.4,150.03,214.135,267.29,333,49.82,21.8,14.15,5.77,83,2920,746,0.11,3.5,667.15,0.11,3.5,545.85,0,0,0,0.7,0.35,51.3
524,134,48.92,24.4,4.71,16.78,28,49,4.8,6.2,8.4,150.03,214.135,267.29,234,49.82,21.8,14.15,5.77,78,2920,819,0.11,3.5,674.85,0.11,3.5,552.15,0,0,0,0.7,0.35,31
525,133,48.92,24.4,4.71,16.78,28,49,4.8,6.2,8.4,150.03,214.135,267.29,256,49.82,21.8,14.15,5.77,85,2920,789,0.11,3.5,677.6,0.11,3.5,554.4,0,0,0,0.7,0.35,35.9
526,117,49.63,26.25,1.88,15.47,32,46.7,4.9,6.8,8.6,171.36,227.63,261.49,230.9210526,52.2596,22.9227,8.4178,3.3348,77,2760,642.8128309,0.3,5.8,682.9886328,0.2,6.749,682.9886328,0,0,0,0.6,0,42.3
527,120,49.63,26.25,1.88,15.47,32,46.7,4.9,6.8,8.6,171.36,227.63,261.49,257.1428571,52.2596,22.9227,8.4178,3.3348,85.71428571,2760,612.2715618,0.3,5.8,681.3989962,0.2,6.749,681.3989962,0,0,0,0.6,0,44.5
528,118,49.63,26.25,1.88,15.47,32,46.7,4.9,6.8,8.6,171.36,227.63,261.49,184.375,52.2596,22.9227,8.4178,3.3348,61.45833333,2740,715.264117,0.3,5.8,624.8042434,0.2,6.744,763.6496308,0,0,0,0.45,0,25.9
529,114,32.69,44.22,2.09,15.68,22.65,43.05,3.75,5.15,8.1,136.55,196.895,219.38,190,52.2596,22.9227,8.4178,3.3348,63.33333333,2740,800.1864844,0.3,5.8,731.0794698,0.2,6.744,893.5415742,0,0,0,0.45,0,31
530,140,49.63,26.25,1.88,15.47,32,46.7,4.9,6.8,8.6,171.36,227.63,261.49,262.5,52.2596,22.9227,8.4178,3.3348,87.5,2740,806.533235,0.3,5.8,665.3899189,0.2,6.744,544.4099336,0,0,0,0.45,0,38.5
531,134,32.69,44.22,2.09,15.68,22.65,43.05,3.75,5.15,8.1,136.55,196.895,219.38,251.25,52.2596,22.9227,8.4178,3.3348,83.75,2740,783.608355,0.3,5.8,646.4768929,0.2,6.744,528.9356396,0,0,0,0.6,0,38.9
532,87,49.63,26.25,1.88,15.47,32,46.7,4.9,6.8,8.6,171.36,227.63,259.47,63.27272727,52.2596,22.9227,8.4178,3.3348,94.90909091,2760,724.3544727,0.3,5.8,461.7759764,0.2,6.749,615.7013018,0.1,6.15,461.7759764,0.6,0,12.2
533,85,32.69,44.22,2.09,15.68,22.65,43.05,3.75,5.15,8.1,136.55,196.895,219.36,61.81818182,52.2596,22.9227,8.4178,3.3348,92.72727273,2760,727.3963137,0.3,5.8,463.71515,0.2,6.749,618.2868666,0.1,6.15,463.71515,0.6,0,11.3
534,98,49.63,26.25,1.88,15.47,32,46.7,4.9,6.8,8.6,171.36,227.63,259.47,88.2,52.2596,22.9227,8.4178,3.3348,107.8,2760,732.1784335,0.3,5.8,650.8252742,0.2,6.749,650.8252742,0,0,0,0.6,0,15
535,97,32.69,44.22,2.09,15.68,22.65,43.05,3.75,5.15,8.1,136.55,196.895,219.36,87.3,52.2596,22.9227,8.4178,3.3348,106.7,2760,733.8656731,0.3,5.8,652.3250428,0.2,6.749,652.3250428,0,0,0,0.6,0,14.1
536,118,50.3,25.3,1.9,15.6,29.6,48.6,5.5,6,9.2,168,239,280,170.4444444,52.4,24,9.4,3.2,91.77777778,2750,673.1944681,1,9.2,1366.788769,0,0,0,0,0,0,0.6,0.011,36.8
537,115,31.9,45.7,1.3,15.2,25,43.1,4.7,4.8,8.8,158.53,225,260,166.1111111,52.4,24,9.4,3.2,89.44444444,2750,678.051124,1,9.2,1376.649252,0,0,0,0,0,0,0.5,0.014,25.5
538,118,53,24.3,0.6,16.3,31.8,48.9,5.9,7.2,9.7,172,248,286,170.4444444,52.4,24,9.4,3.2,91.77777778,2750,673.4954284,1,9.2,1367.399809,0,0,0,0,0,0,0.6,0.011,38.6
539,114,33,44.1,1.3,15.4,23.6,44.5,4.3,5.2,8.2,140,194,234,164.6666667,52.4,24,9.4,3.2,88.66666667,2750,679.8158413,1,9.2,1380.232163,0,0,0,0,0,0,0.4,0.015,27.5
540,100,50.3,25.3,1.9,15.6,29.6,48.6,5.5,6,9.2,168,239,280,166.6666667,52.4,24,9.4,3.2,55.55555556,2730,598.9674868,0.8,10.3,462.0606327,0.8,6.905,462.0606327,0.037,6.213,616.0808436,0.6,0.01,33.8
541,102,50.3,25.3,1.9,15.6,29.6,48.6,5.5,6,9.2,168,239,280,170,52.4,24,9.4,3.2,56.66666667,2730,638.7672525,0.8,10.3,447.1370768,0.8,6.905,447.1370768,0.045,6.202,596.182769,0.6,0.01,36.3
542,105,50.3,25.3,1.9,15.6,29.6,48.6,5.5,6,9.2,168,239,280,175,52.4,24,9.4,3.2,58.33333333,2730,676.6291289,0.8,10.3,431.3510697,0.8,6.905,431.3510697,0.045,6.088,575.1347596,0.6,0.01,36
543,107,50.3,25.3,1.9,15.6,29.6,48.6,5.5,6,9.2,168,239,280,178.3333333,52.4,24,9.4,3.2,59.44444444,2730,715.5392225,0.8,10.3,416.6963707,0.8,6.905,416.6963707,0.081,5.907,555.595161,0.6,0.01,36.3
544,115,50.3,25.3,1.9,15.6,29.6,48.6,5.5,6,9.2,168,239,280,191.6666667,52.4,24,9.4,3.2,63.88888889,2730,621.5564876,0.8,10.3,725.1492355,0.8,6.905,725.1492355,0,0,0,0.6,0.01,31.5
545,117,50.3,25.3,1.9,15.6,29.6,48.6,5.5,6,9.2,168,239,280,195,52.4,24,9.4,3.2,65,2730,659.7587843,0.8,10.3,700.9937083,0.8,6.905,700.9937083,0,0,0,0.6,0.01,36.2
546,118,50.3,25.3,1.9,15.6,29.6,48.6,5.5,6,9.2,168,239,280,196.6666667,52.4,24,9.4,3.2,65.55555556,2730,699.1992266,0.8,10.3,678.6345434,0.8,6.905,678.6345434,0,0,0,0.6,0.01,36.4
547,121,50.3,25.3,1.9,15.6,29.6,48.6,5.5,6,9.2,168,239,280,201.6666667,52.4,24,9.4,3.2,67.22222222,2730,734.9551068,0.8,10.3,653.2934283,0.8,6.905,653.2934283,0,0,0,0.6,0.01,36.2
548,120,50.3,25.3,1.9,15.6,29.6,48.6,5.5,6,9.2,168,239,280,200,52.4,24,9.4,3.2,66.66666667,2750,661.0748674,1.1,9.2,632.1528419,0.9,6.905,772.6312513,0,0,0,0.6,0.01,35.5
549,122,50.3,25.3,1.9,15.6,29.6,48.6,5.5,6,9.2,168,239,280,203.3333333,52.4,24,9.4,3.2,67.77777778,2750,699.0508507,1.1,9.2,610.6414784,0.9,6.905,746.3395848,0,0,0,0.6,0.01,38.4
550,126,50.3,25.3,1.9,15.6,29.6,48.6,5.5,6,9.2,168,239,280,210,52.4,24,9.4,3.2,70,2750,733.1508035,1.1,9.2,586.5206428,0.9,6.905,716.8585634,0,0,0,0.6,0.01,38.8
551,129,50.3,25.3,1.9,15.6,29.6,48.6,5.5,6,9.2,168,239,280,215,52.4,24,9.4,3.2,71.66666667,2750,768.3101172,1.1,9.2,564.1013755,0.9,6.905,689.4572367,0,0,0,0.6,0.01,38.8
552,103,50.3,25.3,1.9,15.6,29.6,48.6,5.5,6,9.2,168,239,280,171.6666667,52.4,24,9.4,3.2,57.22222222,2750,558.6327684,1.1,9.2,476.9864407,0.9,6.905,476.9864407,1.9467,6.167,635.981921,0.6,0.01,36
553,105,50.3,25.3,1.9,15.6,29.6,48.6,5.5,6,9.2,168,239,280,175,52.4,24,9.4,3.2,58.33333333,2750,598.8506641,1.1,9.2,461.9705123,0.9,6.905,461.9705123,1.9474,6.147,615.9606831,0.6,0.01,38.9
554,108,50.3,25.3,1.9,15.6,29.6,48.6,5.5,6,9.2,168,239,280,180,52.4,24,9.4,3.2,60,2750,637.2238214,1.1,9.2,446.056675,0.9,6.905,446.056675,2.1283,6.141,594.7422333,0.6,0.01,39.2
555,110,50.3,25.3,1.9,15.6,29.6,48.6,5.5,6,9.2,168,239,280,183.3333333,52.4,24,9.4,3.2,61.11111111,2750,676.5591728,1.1,9.2,431.3064726,0.9,6.905,431.3064726,1.919,6.042,575.0752969,0.6,0.01,39.5
556,122,50.3,25.3,1.9,15.6,29.6,48.6,5.5,6,9.2,168,239,280,349,0,0,0,0,0,2750,662,1.1,9.2,607,0.9,6.905,742,0,0,0,0.6,0.008,58.4
557,120,50.3,25.3,1.9,15.6,29.6,48.6,5.5,6,9.2,168,239,280,291,52.4,24,9.4,3.2,51,2750,640,1.1,9.2,614,0.9,6.905,751,0,0,0,0.6,0.009,57.3
558,118,50.3,25.3,1.9,15.6,29.6,48.6,5.5,6,9.2,168,239,280,253,52.4,24,9.4,3.2,84,2750,620,1.1,9.2,623,0.9,6.905,761,0,0,0,0.6,0.01,53
559,118,50.3,25.3,1.9,15.6,29.6,48.6,5.5,6,9.2,168,239,280,219,52.4,24,9.4,3.2,118,2750,616,1.1,9.2,620,0.9,6.905,757,0,0,0,0.6,0.011,45.9
560,122,50.3,25.3,1.9,15.6,29.6,48.6,5.5,6,9.2,168,239,280,305,0,0,0,0,0,2750,695,1.1,9.2,609,0.9,6.905,744,0,0,0,0.6,0.008,52.2
561,120,50.3,25.3,1.9,15.6,29.6,48.6,5.5,6,9.2,168,239,280,255,52.4,24,9.4,3.2,45,2750,673,1.1,9.2,617,0.9,6.905,754,0,0,0,0.6,0.009,49.3
562,118,50.3,25.3,1.9,15.6,29.6,48.6,5.5,6,9.2,168,239,280,221,52.4,24,9.4,3.2,74,2750,652,1.1,9.2,626,0.9,6.905,765,0,0,0,0.6,0.01,46.5
563,118,50.3,25.3,1.9,15.6,29.6,48.6,5.5,6,9.2,168,239,280,192,52.4,24,9.4,3.2,103,2750,649,1.1,9.2,623,0.9,6.905,762,0,0,0,0.6,0.011,43
564,122,50.3,25.3,1.9,15.6,29.6,48.6,5.5,6,9.2,168,239,280,271,0,0,0,0,0,2750,725,1.1,9.2,608,0.9,6.905,744,0,0,0,0.6,0.008,46
565,120,50.3,25.3,1.9,15.6,29.6,48.6,5.5,6,9.2,168,239,280,227,52.4,24,9.4,3.2,40,2750,703,1.1,9.2,617,0.9,6.905,754,0,0,0,0.6,0.009,43.7
566,118,50.3,25.3,1.9,15.6,29.6,48.6,5.5,6,9.2,168,239,280,197,52.4,24,9.4,3.2,66,2750,683,1.1,9.2,626,0.9,6.905,765,0,0,0,0.6,0.01,40.5
567,118,50.3,25.3,1.9,15.6,29.6,48.6,5.5,6,9.2,168,239,280,170,52.4,24,9.4,3.2,92,2750,680,1.1,9.2,624,0.9,6.905,762,0,0,0,0.6,0.011,36.8
568,122,50.3,25.3,1.9,15.6,29.6,48.6,5.5,6,9.2,168,239,280,244,0,0,0,0,0,2750,754,1.1,9.2,606,0.9,6.905,740,0,0,0,0.6,0.008,39.1
569,120,50.3,25.3,1.9,15.6,29.6,48.6,5.5,6,9.2,168,239,280,204,52.4,24,9.4,3.2,36,2750,732,1.1,9.2,614,0.9,6.905,751,0,0,0,0.6,0.009,36.9
570,118,50.3,25.3,1.9,15.6,29.6,48.6,5.5,6,9.2,168,239,280,177,52.4,24,9.4,3.2,59,2750,712,1.1,9.2,624,0.9,6.905,763,0,0,0,0.6,0.01,32.8
571,118,50.3,25.3,1.9,15.6,29.6,48.6,5.5,6,9.2,168,239,280,153,52.4,24,9.4,3.2,83,2750,709,1.1,9.2,622,0.9,6.905,760,0,0,0,0.6,0.011,30.3
572,122,50.3,25.3,1.9,15.6,29.6,48.6,5.5,6,9.2,168,239,280,222,0,0,0,0,0,2750,782,1.1,9.2,602,0.9,6.905,735,0,0,0,0.6,0.009,33.6
573,120,50.3,25.3,1.9,15.6,29.6,48.6,5.5,6,9.2,168,239,280,185,52.4,24,9.4,3.2,33,2750,760,1.1,9.2,611,0.9,6.905,746,0,0,0,0.6,0.01,31
574,118,50.3,25.3,1.9,15.6,29.6,48.6,5.5,6,9.2,168,239,280,161,52.4,24,9.4,3.2,54,2750,740,1.1,9.2,621,0.9,6.905,758,0,0,0,0.6,0.011,28.4
575,118,50.3,25.3,1.9,15.6,29.6,48.6,5.5,6,9.2,168,239,280,139,52.4,24,9.4,3.2,75,2750,738,1.1,9.2,619,0.9,6.905,756,0,0,0,0.6,0.011,27.7
576,118,33,44.1,1.3,15.4,23.6,44.5,4.3,5.2,8.2,140,194,234,337,0,0,0,0,0,2750,669,1.1,9.2,613,0.9,6.905,750,0,0,0,0.4,0.012,54.7
577,117,33,44.1,1.3,15.4,23.6,44.5,4.3,5.2,8.2,140,194,234,284,52.4,24,9.4,3.2,50,2750,645,1.1,9.2,619,0.9,6.905,757,0,0,0,0.4,0.012,47.3
578,116,33,44.1,1.3,15.4,23.6,44.5,4.3,5.2,8.2,140,194,234,249,52.4,24,9.4,3.2,83,2750,623,1.1,9.2,626,0.9,6.905,766,0,0,0,0.4,0.013,46.2
579,115,33,44.1,1.3,15.4,23.6,44.5,4.3,5.2,8.2,140,194,234,214,52.4,24,9.4,3.2,115,2750,621,1.1,9.2,625,0.9,6.905,763,0,0,0,0.4,0.014,41.7
580,117,33,44.1,1.3,15.4,23.6,44.5,4.3,5.2,8.2,140,194,234,293,0,0,0,0,0,2750,703,1.1,9.2,617,0.9,6.905,754,0,0,0,0.5,0.012,49
581,116,33,44.1,1.3,15.4,23.6,44.5,4.3,5.2,8.2,140,194,234,247,52.4,24,9.4,3.2,44,2750,679,1.1,9.2,623,0.9,6.905,761,0,0,0,0.5,0.013,45
582,115,33,44.1,1.3,15.4,23.6,44.5,4.3,5.2,8.2,140,194,234,216,52.4,24,9.4,3.2,72,2750,657,1.1,9.2,631,0.9,6.905,771,0,0,0,0.5,0.015,39.1
583,114,33,44.1,1.3,15.4,23.6,44.5,4.3,5.2,8.2,140,194,234,185,52.4,24,9.4,3.2,100,2750,656,1.1,9.2,630,0.9,6.905,769,0,0,0,0.5,0.015,34.4
584,117,33,44.1,1.3,15.4,23.6,44.5,4.3,5.2,8.2,140,194,234,260,0,0,0,0,0,2750,734,1.1,9.2,615,0.9,6.905,752,0,0,0,0.4,0.012,36.9
585,116,33,44.1,1.3,15.4,23.6,44.5,4.3,5.2,8.2,140,194,234,219,52.4,24,9.4,3.2,39,2750,710,1.1,9.2,622,0.9,6.905,761,0,0,0,0.4,0.015,34.9
586,115,33,44.1,1.3,15.4,23.6,44.5,4.3,5.2,8.2,140,194,234,192,52.4,24,9.4,3.2,64,2750,688,1.1,9.2,630,0.9,6.905,771,0,0,0,0.45,0.015,32.7
587,114,33,44.1,1.3,15.4,23.6,44.5,4.3,5.2,8.2,140,194,234,165,52.4,24,9.4,3.2,89,2750,686,1.1,9.2,630,0.9,6.905,769,0,0,0,0.4,0.015,27.5
588,117,33,44.1,1.3,15.4,23.6,44.5,4.3,5.2,8.2,140,194,234,234,0,0,0,0,0,2750,763,1.1,9.2,612,0.9,6.905,749,0,0,0,0.45,0.013,34.4
589,116,33,44.1,1.3,15.4,23.6,44.5,4.3,5.2,8.2,140,194,234,197,52.4,24,9.4,3.2,35,2750,739,1.1,9.2,620,0.9,6.905,757,0,0,0,0.45,0.014,30.2
590,115,33,44.1,1.3,15.4,23.6,44.5,4.3,5.2,8.2,140,194,234,173,52.4,24,9.4,3.2,58,2750,716,1.1,9.2,628,0.9,6.905,768,0,0,0,0.45,0.015,26.9
591,114,33,44.1,1.3,15.4,23.6,44.5,4.3,5.2,8.2,140,194,234,148,52.4,24,9.4,3.2,80,2750,716,1.1,9.2,628,0.9,6.905,767,0,0,0,0.45,0.015,23.5
592,117,33,44.1,1.3,15.4,23.6,44.5,4.3,5.2,8.2,140,194,234,213,0,0,0,0,0,2750,790,1.1,9.2,608,0.9,6.905,743,0,0,0,0.45,0.013,25.9
593,116,33,44.1,1.3,15.4,23.6,44.5,4.3,5.2,8.2,140,194,234,179,52.4,24,9.4,3.2,32,2750,767,1.1,9.2,616,0.9,6.905,752,0,0,0,0.45,0.014,25.8
594,115,33,44.1,1.3,15.4,23.6,44.5,4.3,5.2,8.2,140,194,234,157,52.4,24,9.4,3.2,52,2750,745,1.1,9.2,625,0.9,6.905,763,0,0,0,0.45,0.015,21.6
595,114,33,44.1,1.3,15.4,23.6,44.5,4.3,5.2,8.2,140,194,234,135,52.4,24,9.4,3.2,73,2750,744,1.1,9.2,624,0.9,6.905,762,0,0,0,0.45,0.015,19.3
596,142,50.3,25.3,1.9,15.6,29.6,48.6,5.5,6,9.2,168,239,280,406,0,0,0,0,0,2750,761,1.1,9.2,630,0.9,6.905,515,0,0,0,0.6,0.006,56.7
597,140,50.3,25.3,1.9,15.6,29.6,48.6,5.5,6,9.2,168,239,280,340,52.4,24,9.4,3.2,60,2750,757,1.1,9.2,627,0.9,6.905,513,0,0,0,0.6,0.006,53.6
598,140,50.3,25.3,1.9,15.6,29.6,48.6,5.5,6,9.2,168,239,280,300,52.4,24,9.4,3.2,100,2750,752,1.1,9.2,623,0.9,6.905,509,0,0,0,0.6,0.007,50.2
599,138,50.3,25.3,1.9,15.6,29.6,48.6,5.5,6,9.2,168,239,280,256,52.4,24,9.4,3.2,138,2750,732,1.1,9.2,633,0.9,6.905,518,0,0,0,0.6,0.007,45.2
600,142,50.3,25.3,1.9,15.6,29.6,48.6,5.5,6,9.2,168,239,280,355,0,0,0,0,0,2750,798,1.1,9.2,634,0.9,6.905,518,0,0,0,0.6,0.006,51.7
601,140,50.3,25.3,1.9,15.6,29.6,48.6,5.5,6,9.2,168,239,280,298,52.4,24,9.4,3.2,53,2750,794,1.1,9.2,631,0.9,6.905,516,0,0,0,0.6,0.006,48.9
602,140,50.3,25.3,1.9,15.6,29.6,48.6,5.5,6,9.2,168,239,280,263,52.4,24,9.4,3.2,88,2750,789,1.1,9.2,627,0.9,6.905,513,0,0,0,0.6,0.007,45.5
603,138,50.3,25.3,1.9,15.6,29.6,48.6,5.5,6,9.2,168,239,280,224,52.4,24,9.4,3.2,121,2750,770,1.1,9.2,637,0.9,6.905,522,0,0,0,0.6,0.007,42.2
604,142,50.3,25.3,1.9,15.6,29.6,48.6,5.5,6,9.2,168,239,280,316,0,0,0,0,0,2750,831,1.1,9.2,634,0.9,6.905,518,0,0,0,0.6,0.006,46.2
605,140,50.3,25.3,1.9,15.6,29.6,48.6,5.5,6,9.2,168,239,280,264,52.4,24,9.4,3.2,47,2750,829,1.1,9.2,632,0.9,6.905,517,0,0,0,0.6,0.006,43.2
606,140,50.3,25.3,1.9,15.6,29.6,48.6,5.5,6,9.2,168,239,280,233,52.4,24,9.4,3.2,78,2750,805,1.1,9.2,639,0.9,6.905,523,0,0,0,0.6,0.007,36.2
607,138,50.3,25.3,1.9,15.6,29.6,48.6,5.5,6,9.2,168,239,280,199,52.4,24,9.4,3.2,107,2750,805,1.1,9.2,639,0.9,6.905,523,0,0,0,0.6,0.007,35.4
608,142,50.3,25.3,1.9,15.6,29.6,48.6,5.5,6,9.2,168,239,280,284,0,0,0,0,0,2750,863,1.1,9.2,631,0.9,6.905,517,0,0,0,0.6,0.006,39.1
609,140,50.3,25.3,1.9,15.6,29.6,48.6,5.5,6,9.2,168,239,280,238,52.4,24,9.4,3.2,42,2750,861,1.1,9.2,630,0.9,6.905,515,0,0,0,0.6,0.006,37.1
610,140,50.3,25.3,1.9,15.6,29.6,48.6,5.5,6,9.2,168,239,280,210,52.4,24,9.4,3.2,70,2750,857,1.1,9.2,627,0.9,6.905,513,0,0,0,0.6,0.007,32.2
611,138,50.3,25.3,1.9,15.6,29.6,48.6,5.5,6,9.2,168,239,280,179,52.4,24,9.4,3.2,97,2750,837,1.1,9.2,638,0.9,6.905,522,0,0,0,0.6,0.007,30.7
612,135,33,44.1,1.3,15.4,23.6,44.5,4.3,5.2,8.2,140,194,234,386,0,0,0,0,0,2750,776,1.1,9.2,642,0.9,6.905,526,0,0,0,0.45,0.014,50
613,134,33,44.1,1.3,15.4,23.6,44.5,4.3,5.2,8.2,140,194,234,325,52.4,24,9.4,3.2,57,2750,771,1.1,9.2,638,0.9,6.905,522,0,0,0,0.45,0.014,49.1
614,134,33,44.1,1.3,15.4,23.6,44.5,4.3,5.2,8.2,140,194,234,287,52.4,24,9.4,3.2,96,2750,765,1.1,9.2,634,0.9,6.905,518,0,0,0,0.45,0.014,45.8
615,133,33,44.1,1.3,15.4,23.6,44.5,4.3,5.2,8.2,140,194,234,247,52.4,24,9.4,3.2,133,2750,743,1.1,9.2,642,0.9,6.905,525,0,0,0,0.45,0.015,37.9
616,135,33,44.1,1.3,15.4,23.6,44.5,4.3,5.2,8.2,140,194,234,338,0,0,0,0,0,2750,812,1.1,9.2,645,0.9,6.905,527,0,0,0,0.45,0.014,45.2
617,134,33,44.1,1.3,15.4,23.6,44.5,4.3,5.2,8.2,140,194,234,285,52.4,24,9.4,3.2,50,2750,807,1.1,9.2,641,0.9,6.905,525,0,0,0,0.45,0.014,44.8
618,134,33,44.1,1.3,15.4,23.6,44.5,4.3,5.2,8.2,140,194,234,251,52.4,24,9.4,3.2,84,2750,803,1.1,9.2,637,0.9,6.905,522,0,0,0,0.45,0.014,41.3
619,133,33,44.1,1.3,15.4,23.6,44.5,4.3,5.2,8.2,140,194,234,216,52.4,24,9.4,3.2,116,2750,781,1.1,9.2,647,0.9,6.905,529,0,0,0,0.45,0.015,37
620,135,33,44.1,1.3,15.4,23.6,44.5,4.3,5.2,8.2,140,194,234,300,0,0,0,0,0,2750,845,1.1,9.2,645,0.9,6.905,527,0,0,0,0.45,0.014,38.3
621,134,33,44.1,1.3,15.4,23.6,44.5,4.3,5.2,8.2,140,194,234,253,52.4,24,9.4,3.2,45,2750,841,1.1,9.2,641,0.9,6.905,524,0,0,0,0.45,0.014,37
622,134,33,44.1,1.3,15.4,23.6,44.5,4.3,5.2,8.2,140,194,234,223,52.4,24,9.4,3.2,74,2750,817,1.1,9.2,649,0.9,6.905,531,0,0,0,0.45,0.014,33.7
623,133,33,44.1,1.3,15.4,23.6,44.5,4.3,5.2,8.2,140,194,234,192,52.4,24,9.4,3.2,103,2750,815,1.1,9.2,647,0.9,6.905,530,0,0,0,0.45,0.015,27.8
624,135,33,44.1,1.3,15.4,23.6,44.5,4.3,5.2,8.2,140,194,234,270,0,0,0,0,0,2750,876,1.1,9.2,641,0.9,6.905,525,0,0,0,0.45,0.014,35.7
625,134,33,44.1,1.3,15.4,23.6,44.5,4.3,5.2,8.2,140,194,234,228,52.4,24,9.4,3.2,70,2750,873,1.1,9.2,639,0.9,6.905,522,0,0,0,0.45,0.014,31.1
626,134,33,44.1,1.3,15.4,23.6,44.5,4.3,5.2,8.2,140,194,234,201,52.4,24,9.4,3.2,67,2750,869,1.1,9.2,636,0.9,6.905,520,0,0,0,0.45,0.014,27.3
627,133,33,44.1,1.3,15.4,23.6,44.5,4.3,5.2,8.2,140,194,234,173,52.4,24,9.4,3.2,93,2750,847,1.1,9.2,646,0.9,6.905,528,0,0,0,0.45,0.015,23.5
628,112,33,44.1,1.3,15.4,23.6,44.5,4.3,5.2,8.2,140,194,234,298,52.4,24,9.4,3.2,75,2730,623,0.852,9.677,664,0.8,6.815,664,0,0,0,0.45,0.014,54.1
629,112,33,44.1,1.3,15.4,23.6,44.5,4.3,5.2,8.2,140,194,234,263,52.4,24,9.4,3.2,66,2730,635,0.852,9.677,678,0.8,6.815,678,0,0,0,0.45,0.014,48.4
630,112,33,44.1,1.3,15.4,23.6,44.5,4.3,5.2,8.2,140,194,234,236,52.4,24,9.4,3.2,59,2730,665,0.852,9.677,678,0.8,6.815,678,0,0,0,0.45,0.015,42.5
631,112,33,44.1,1.3,15.4,23.6,44.5,4.3,5.2,8.2,140,194,234,214,52.4,24,9.4,3.2,53,2730,674,0.852,9.677,687,0.8,6.815,687,0,0,0,0.45,0.015,38
632,112,33,44.1,1.3,15.4,23.6,44.5,4.3,5.2,8.2,140,194,234,280,52.4,24,9.4,3.2,93,2730,621,0.852,9.677,662,0.8,6.815,662,0,0,0,0.45,0.014,53.5
633,112,33,44.1,1.3,15.4,23.6,44.5,4.3,5.2,8.2,140,194,234,247,52.4,24,9.4,3.2,82,2730,634,0.852,9.677,676,0.8,6.815,676,0,0,0,0.45,0.014,48.3
634,112,33,44.1,1.3,15.4,23.6,44.5,4.3,5.2,8.2,140,194,234,221,52.4,24,9.4,3.2,74,2730,664,0.852,9.677,676,0.8,6.815,676,0,0,0,0.45,0.015,41.9
635,112,33,44.1,1.3,15.4,23.6,44.5,4.3,5.2,8.2,140,194,234,200,52.4,24,9.4,3.2,67,2730,672,0.852,9.677,685,0.8,6.815,685,0,0,0,0.45,0.015,37
636,112,33,44.1,1.3,15.4,23.6,44.5,4.3,5.2,8.2,140,194,234,261,52.4,24,9.4,3.2,112,2730,600,0.852,9.677,670,0.8,6.815,670,0,0,0,0.45,0.015,51.4
637,112,33,44.1,1.3,15.4,23.6,44.5,4.3,5.2,8.2,140,194,234,230,52.4,24,9.4,3.2,99,2730,612,0.852,9.677,684,0.8,6.815,684,0,0,0,0.45,0.015,45.5
638,112,33,44.1,1.3,15.4,23.6,44.5,4.3,5.2,8.2,140,194,234,207,52.4,24,9.4,3.2,88,2730,642,0.852,9.677,685,0.8,6.815,685,0,0,0,0.45,0.016,40.1
639,112,33,44.1,1.3,15.4,23.6,44.5,4.3,5.2,8.2,140,194,234,187,52.4,24,9.4,3.2,80,2730,651,0.852,9.677,694,0.8,6.815,694,0,0,0,0.45,0.016,34.9
640,86,50.3,25.3,1.9,15.6,29.6,48.6,5.5,6,9.2,168,239,280,86,52.4,24,9.4,3.2,86,2730,738.5874617,0.852,9.644,449.8669085,0.8,6.815,599.8225446,0.2113,0.597,449.8669085,0.6,0.03,22.6
641,86,50.3,25.3,1.9,15.6,29.6,48.6,5.5,6,9.2,168,239,280,77.4,52.4,24,9.4,3.2,94.6,2730,715.4320582,0.852,9.644,456.0879371,0.8,6.815,608.1172495,0.2073,2.713,456.0879371,0.6,0.03,21.3
642,86,50.3,25.3,1.9,15.6,29.6,48.6,5.5,6,9.2,168,239,280,68.8,52.4,24,9.4,3.2,103.2,2730,714.6057464,0.852,9.644,455.5611634,0.8,6.815,607.4148845,0.2073,2.713,455.5611634,0.6,0.035,20.2
643,86,50.3,25.3,1.9,15.6,29.6,48.6,5.5,6,9.2,168,239,280,62.54545455,52.4,24,9.4,3.2,93.81818182,2730,719.7971205,0.852,9.644,458.8706643,0.8,6.815,611.8275524,0.1391,0.597,458.8706643,0.6,0.035,18.9
644,86,50.3,25.3,1.9,15.6,29.6,48.6,5.5,6,9.2,168,239,280,70.36363636,52.4,24,9.4,3.2,86,2730,743.0111421,0.852,9.644,452.561332,0.8,6.815,603.4151093,0.2093,0.597,452.561332,0.6,0.03,16.2
645,86,50.3,25.3,1.9,15.6,29.6,48.6,5.5,6,9.2,168,239,280,78.18181818,52.4,24,9.4,3.2,78.18181818,2730,743.7857528,0.852,9.644,453.0331403,0.8,6.815,604.0441871,0.2093,0.597,453.0331403,0.6,0.03,15.4
646,86,50.3,25.3,1.9,15.6,29.6,48.6,5.5,6,9.2,168,239,280,95.55555556,52.4,24,9.4,3.2,95.55555556,2730,710.0969822,0.852,9.644,452.6868261,0.8,6.815,603.5824348,0.2093,0.597,452.6868261,0.6,0.03,26.4
647,86,50.3,25.3,1.9,15.6,29.6,48.6,5.5,6,9.2,168,239,280,86,52.4,24,9.4,3.2,105.1111111,2730,687.0672355,0.852,9.644,458.7836056,0.8,6.815,611.7114742,0.1391,0.597,458.7836056,0.6,0.03,24.6
648,86,50.3,25.3,1.9,15.6,29.6,48.6,5.5,6,9.2,168,239,280,76.44444444,52.4,24,9.4,3.2,114.6666667,2730,686.1777376,0.852,9.644,458.1896506,0.8,6.815,610.9195342,0.1381,0.597,458.1896506,0.6,0.035,22.3
649,82,33,44.1,1.3,15.4,23.6,44.5,4.3,5.2,8.2,140,194,234,91.11111111,52.4,24,9.4,3.2,91.11111111,2730,716.5523834,0.852,9.644,456.8021444,0.8,6.815,609.0695259,0.2291,2.713,456.8021444,0.6,0.03,25.5
650,82,33,44.1,1.3,15.4,23.6,44.5,4.3,5.2,8.2,140,194,234,82,52.4,24,9.4,3.2,100.2222222,2730,693.3551901,0.852,9.644,462.9823366,0.8,6.815,617.3097822,0.0282,0.597,462.9823366,0.6,0.035,23.5
651,82,33,44.1,1.3,15.4,23.6,44.5,4.3,5.2,8.2,140,194,234,72.88888889,52.4,24,9.4,3.2,109.3333333,2730,692.4995198,0.852,9.644,462.4109697,0.8,6.815,616.5479596,0.0282,0.597,462.4109697,0.6,0.035,22.2
652,82,33,44.1,1.3,15.4,23.6,44.5,4.3,5.2,8.2,140,194,234,82,52.4,24,9.4,3.2,82,2730,699.8949558,0.852,9.644,426.2996549,0.8,6.815,568.3995399,0.2379,4.962,426.2996549,0.6,0.03,19.6
653,82,33,44.1,1.3,15.4,23.6,44.5,4.3,5.2,8.2,140,194,234,73.8,52.4,24,9.4,3.2,90.2,2730,721.6245207,0.852,9.644,460.0356319,0.8,6.815,613.3808426,0.1121,0.597,460.0356319,0.6,0.03,23.2
654,82,33,44.1,1.3,15.4,23.6,44.5,4.3,5.2,8.2,140,194,234,65.6,52.4,24,9.4,3.2,98.4,2730,720.8296335,0.852,9.644,459.5288914,0.8,6.815,612.7051885,0.1121,0.597,459.5288914,0.6,0.035,19.4
655,82,33,44.1,1.3,15.4,23.6,44.5,4.3,5.2,8.2,140,194,234,74.54545455,52.4,24,9.4,3.2,74.54545455,2730,749.8905077,0.852,9.644,456.7514911,0.8,6.815,609.0019881,0.2291,2.713,456.7514911,0.6,0.03,18.1
656,82,33,44.1,1.3,15.4,23.6,44.5,4.3,5.2,8.2,140,194,234,67.09090909,52.4,24,9.4,3.2,82,2730,726.4970759,0.852,9.644,463.1418859,0.8,6.815,617.5225145,0.0282,0.597,463.1418859,0.6,0.03,17.5
657,82,33,44.1,1.3,15.4,23.6,44.5,4.3,5.2,8.2,140,194,234,59.63636364,52.4,24,9.4,3.2,89.45454545,2730,725.7744512,0.852,9.644,462.6812126,0.8,6.815,616.9082835,0.0282,0.597,462.6812126,0.6,0.035,16.2
658,118,46.9884,28.8626,2.0556,14.9261,30.4,49.4,5.9,6,9,169.23,227.1,261.08,233,52.5713,23.781,9.6769,4.6095,78,2730,643,0.852,9.677,688.5,0.8,6.815,688.5,0,0,0,0.6,0.011,44.6
659,113,32.9806,44.103,1.2997,15.344885,25.4,45,4.6,5.7,8.5,158.2,228.79,258.28,223,52.5713,23.781,9.6769,4.6095,74,2730,652,0.852,9.677,697.5,0.8,6.815,697.5,0,0,0,0.45,0.018,43.4
660,118,46.9884,28.8626,2.0556,14.9261,30.4,49.4,5.9,6,9,169.23,227.1,261.08,253,52.5713,23.781,9.6776,4.6095,84,2730,616,0.852,9.677,690.5,0.8,6.815,690.5,0,0,0,0.6,0.011,47
661,113,32.9806,44.103,1.2997,15.344885,25.4,45,4.6,5.7,8.5,158.2,228.79,258.28,258,52.5713,23.781,9.6769,4.6095,65,2730,626,0.852,9.677,701.5,0.8,6.815,701.5,0,0,0,0.45,0.018,46.8
662,100,46.9886,28.8626,2.065675,14.9161,30.4,49.4,5.9,6,9,169.23,227.11,259.02,130,52.5713,23.781,9.6769,4.6095,70,2730,625,0.852,9.644,462.6,0.8,6.815,462.6,0.0323,5.116,616.8,0.6,0.012,21.9
663,96,32.9806,44.103,1.2997,15.344885,25.4,45,4.6,5.7,8.5,158.2,228.79,258.3,125,52.5713,23.781,9.6769,4.6095,67,2730,631,0.852,9.644,466.5,0.8,6.815,466.5,0.0143,5.106,622,0.45,0.018,20.5
664,100,46.9886,28.8626,2.0575,14.9161,30.4,49.4,5.9,6,9,169.23,227.11,259.02,144,52.5713,23.781,9.6769,4.6095,78,2730,598,0.852,9.644,464.7,0.8,6.815,464.7,0.0283,5.126,619.6,0.6,0.012,27.3
665,96,32.9806,44.103,1.2997,15.344885,25.4,45,4.6,5.7,8.5,158.2,228.79,258.3,139,52.5713,23.781,9.6769,4.6095,75,2730,603,0.852,9.644,468.6,0.8,6.815,468.6,0.0123,5.106,624.8,0.45,0.018,24.4
666,118,46.9884,28.8626,2.0556,14.9261,30.4,49.4,5.9,6,9,169.23,227.1,261.08,184,52.5713,23.781,9.6769,4.6095,64,2750,709,1.1,9.2,621.9,0.9,6.905,760.1,0,0,0,0.6,0.01,34.7
667,118,46.9884,28.8626,2.0556,14.9261,30.4,49.4,5.9,6,9,169.23,227.1,261.08,221,52.5713,23.781,9.6769,4.6095,74,2750,652,1.1,9.2,625.95,0.9,6.905,765.05,0,0,0,0.6,0.01,42.3
668,118,46.9884,28.8626,2.0556,14.9261,30.4,49.4,5.9,6,9,169.23,227.1,261.08,197,52.5713,23.781,9.6769,4.6095,66,2750,683,1.1,9.2,625.95,0.9,6.905,765.05,0,0,0,0.6,0.01,34.9
669,118,46.9884,28.8626,2.0556,14.9261,30.4,49.4,5.9,6,9,169.23,227.1,261.08,304,52.5713,23.781,9.6769,4.6095,54,2750,617,1.1,9.2,620.55,0.9,6.905,758.45,0,0,0,0.6,0.01,52.8
670,114,32.9806,44.103,1.2997,15.344885,25.4,45,4.6,5.7,8.5,158.2,228.79,258.28,294,52.5713,23.781,9.6769,4.6095,52,2750,624,1.1,9.2,627.75,0.9,6.905,767.25,0,0,0,0.45,0.014,50.4
671,114,32.9806,44.103,1.2997,15.344885,25.4,45,4.6,5.7,8.5,158.2,228.79,258.28,190,52.5713,23.781,9.6769,4.6095,63,2750,690,1.1,9.2,632.25,0.9,6.905,772.75,0,0,0,0.45,0.016,33.6
672,114,32.9806,44.103,1.2997,15.344885,25.4,45,4.6,5.7,8.5,158.2,228.79,258.28,214,52.5713,23.781,9.6769,4.6095,71,2750,659,1.1,9.2,632.7,0.9,6.905,773.3,0,0,0,0.45,0.015,39.8
673,114,32.9806,44.103,1.2997,15.344885,25.4,45,4.6,5.7,8.5,158.2,228.79,258.28,178,52.5713,23.781,9.6769,4.6095,59,2750,695,1.1,9.2,636.75,0.9,6.905,778.25,0,0,0,0.45,0.016,28
674,140,46.9884,28.8626,2.0556,14.9261,30.4,49.4,5.9,6,9,169.23,227.1,261.08,219,52.5713,23.781,9.6769,4.6095,73,2750,832,1.1,9.2,634.15,0.9,6.905,518.85,0,0,0,0.6,0.007,32.5
675,140,46.9884,28.8626,2.0556,14.9261,30.4,49.4,5.9,6,9,169.23,227.1,261.08,263,52.5713,23.781,9.6776,4.6095,88,2750,770,1.1,9.2,637.45,0.9,6.905,521.55,0,0,0,0.6,0.007,41.6
676,140,46.9884,28.8626,2.0556,14.9261,30.4,49.4,5.9,6,9,169.23,227.1,261.06,364,52.5713,23.781,9.6769,4.6095,64,2750,729,1.1,9.2,629.75,0.9,6.905,515.25,0,0,0,0.6,0.007,50.4
677,140,46.9884,28.8626,2.0556,14.9261,30.4,49.4,5.9,6,9,169.23,227.1,261.08,210,52.5713,23.781,9.6769,4.6095,70,2750,837,1.1,9.2,638,0.9,6.905,522,0,0,0,0.6,0.006,30.4
678,134,32.9806,44.103,1.2997,15.344885,25.4,45,4.6,5.7,8.5,158.2,228.79,258.28,201,52.5713,23.781,9.6769,4.6095,67,2750,849,1.1,9.2,646.8,0.9,6.905,529.2,0,0,0,0.45,0.016,27.7
679,134,32.9806,44.103,1.2997,15.344885,25.4,45,4.6,5.7,8.5,158.2,228.79,258.28,223,52.5713,23.781,9.6769,4.6095,74,2750,817,1.1,9.2,649,0.9,6.905,531,0,0,0,0.45,0.015,34.5
680,134,32.9806,44.103,1.2997,15.344885,25.4,45,4.6,5.7,8.5,158.2,228.79,258.28,251,52.5713,23.781,9.6776,4.6095,84,2750,783,1.1,9.2,647.9,0.9,6.905,530.1,0,0,0,0.45,0.014,40.3
681,134,32.9806,44.103,1.2997,15.344885,25.4,45,4.6,5.7,8.5,158.2,228.79,258.28,345,52.5713,23.781,9.6769,4.6095,61,2750,742,1.1,9.2,640.75,0.9,6.905,524.25,0,0,0,0.45,0.014,50.7
682,86,46.9886,28.8626,2.065675,14.9161,30.4,49.4,5.9,6,9,169.23,227.11,259.02,63,52.5713,23.781,9.6776,4.6095,94,2730,734,0.852,9.644,450.3,0.8,6.815,600.4,0.2113,0.597,450.3,0.6,0.03,12.2
683,82,32.9806,44.103,1.2997,15.344885,25.4,45,4.6,5.7,8.5,158.2,228.79,258.3,60,52.5713,23.781,9.6776,4.6095,89,2730,740,0.852,9.644,454.2,0.8,6.815,605.6,0.2093,0.597,454.2,0.6,0.03,10.6
684,86,46.9886,28.8626,2.065675,14.9161,30.4,49.4,5.9,6,9,169.23,227.11,259.02,77,52.5713,23.781,9.6776,4.6095,95,2730,707,0.852,9.644,454.2,0.8,6.815,605.6,0.2093,0.597,454.2,0.6,0.03,18.6
685,82,32.9806,44.103,1.2997,15.344885,25.4,45,4.6,5.7,8.5,158.2,228.79,258.3,74,52.5713,23.781,9.6776,4.6095,90,2730,713,0.852,9.644,458.1,0.8,6.815,610.8,0.1691,0.597,458.1,0.6,0.03,14.6
686,118,47.071,28.4044,1.7474,15.1931,26.4,51.8,4.1,5.4,8.4,151.29,247,287,177,51.86,25.98,8.02,3.44,59,2740,748,0.2,6.5,667.5,1.5,6.5,667.5,0,0,0,0.6,0.02,30.6
687,114,32.9195,44.3492,1.5816,15.3849,25.1,45.2,4.1,5.6,8.3,139.5,210,244,178.1,51.86,25.98,8.02,3.44,59.4,2740,758,0.2,6.5,676,1.5,6.5,676,0,0,0,0.5,0.02,27.8
688,118,47.071,28.4044,1.7474,15.1931,26.4,51.8,4.1,5.4,8.4,151.29,247,287,184.4,51.86,25.98,8.02,3.44,61.5,2740,750,0.2,6.5,669,1.5,6.5,669,0,0,0,0.6,0.02,33.5
689,114,32.9195,44.3492,1.5816,15.3849,25.1,45.2,4.1,5.6,8.3,139.5,210,244,190,51.86,25.98,8.02,3.44,63.3,2740,731,0.2,6.5,681.5,1.5,6.5,681.5,0,0,0,0.5,0.02,32.5
690,118,47.071,28.4044,1.7474,15.1931,26.4,51.8,4.1,5.4,8.4,151.29,247,287,221.3,51.86,25.98,8.02,3.44,73.8,2740,692,0.2,6.5,674,1.5,6.5,674,0,0,0,0.6,0.026,39.5
691,114,32.9195,44.3492,1.5816,15.3849,25.1,45.2,4.1,5.6,8.3,139.5,210,244,213.8,51.86,25.98,8.02,3.44,71.3,2740,700,0.2,6.5,682,1.5,6.5,682,0,0,0,0.6,0.03,38.3
692,122,47.071,28.4044,1.7474,15.2217,26.4,51.8,4.1,5.4,8.4,151.29,247,287,314.2,51.86,25.98,8.02,3.44,55.5,2740,609,0.2,6.5,680.5,1.5,6.5,680.5,0,0,0,0.75,0.07,56
693,120,32.9195,44.3492,1.5816,15.3849,25.1,45.2,4.1,5.6,8.3,139.5,210,244,309.1,51.86,25.98,8.02,3.44,54.6,2740,634,0.2,6.5,676,1.5,6.5,676,0,0,0,0.75,0.08,50.5
694,140,47.071,28.4044,1.7474,15.1931,26.4,51.8,4.1,5.4,8.4,151.29,247,287,218.9,51.86,25.98,8.02,3.44,72.9,2740,825,0.2,6.5,629.2,1.5,6.5,514.8,0,0,0,0.55,0.007,34.5
695,134,32.9195,44.3492,1.5816,15.3849,25.1,45.2,4.1,5.6,8.3,139.5,210,244,223.3,51.86,25.98,8.02,3.44,74.4,2740,830,0.2,6.5,632.5,1.5,6.5,517.5,0,0,0,0.45,0.008,31.8
696,142,47.071,28.4044,1.7474,15.2217,26.4,51.8,4.1,5.4,8.4,151.29,247,287,365.8,51.86,25.98,8.02,3.44,64.6,2740,699,0.2,6.5,629.75,1.5,6.5,515.25,0,0,0,0.75,0.022,60.1
697,136,32.9195,44.3492,1.5816,15.3849,25.1,45.2,4.1,5.6,8.3,139.5,210,244,350.3,51.86,25.98,8.02,3.44,61.8,2740,712,0.2,6.5,641.3,1.5,6.5,524.7,0,0,0,0.65,0.025,55.2
698,86,47.078,28.4044,1.7474,15.1727,26.4,51.8,4.1,5.4,8.4,151.29,247,287,62.6,51.86,25.98,8.02,3.44,93.8,2740,742,0.1,7,456,0,7,608,0,7,456,0.6,0.07,16.2
699,83,32.9195,44.3492,1.5816,15.3849,25.1,45.2,4.1,5.6,8.3,139.5,210,244,60.4,51.86,25.98,8.02,3.44,90.6,2740,747,0.1,7,459,0,7,612,0,7,459,0.6,0.095,15.1
700,86,47.078,28.4044,1.7474,15.1727,26.4,51.8,4.1,5.4,8.4,151.29,247,287,77.4,51.86,25.98,8.02,3.44,94.6,2740,738,0.1,7,453.3,0,7,604.4,0,7,453.3,0.6,0.085,18.8
701,83,32.9195,44.3492,1.5816,15.3849,25.1,45.2,4.1,5.6,8.3,139.5,210,244,74.7,51.86,25.98,8.02,3.44,91.3,2740,767,0.1,7,471.3,0,7,628.4,0,7,471.3,0.6,0.13,19.6
702,95,43.3,28.2,6,13.8,28.1,47,4,5.4,7.7,145.97,223.65,264.965,147,48.52,22.83,14.06,5.83,79,2750,607,0.55,4.1,499.2,0.0919,3.573,332.8,0.0252,3.476,832,0.6,0.01,35
703,113,43.3,28.2,6,13.8,28.1,47,4,5.4,7.7,152.14,235.615,279,175,48.52,22.83,14.06,5.83,94,2750,660,0.55,4.1,598,0.0919,3.573,897,0,0,0,0.6,0.012,35.9
704,95,43.3,28.2,6,13.8,28.1,47,4,5.4,7.7,145.97,223.65,264.965,134.5,48.52,22.83,14.06,5.83,72.5,2750,634,0.55,4.1,496.5,0.0919,3.573,331,0.0252,3.476,827.5,0.6,0.01,29.4
705,113,43.3,28.2,6,13.8,28.1,47,4,5.4,7.7,145.97,223.65,266.725,160,48.52,22.83,14.06,5.83,86,2750,688,0.55,4.1,595.6,0.0919,3.573,893.4,0,0,0,0.6,0.012,27.9
706,95,43.3,28.2,6,13.8,28.1,47,4,5.4,7.7,145.97,223.65,264.965,123.5,48.52,22.83,14.06,5.83,66.5,2750,661,0.55,4.1,493.2,0.0919,3.573,328.8,0.0252,3.476,822,0.6,0.01,22.6
707,113,43.3,28.2,6,13.8,28.1,47,4,5.4,7.7,145.97,223.65,264.965,147,48.52,22.83,14.06,5.83,79,2750,716,0.55,4.1,592.4,0.0919,3.573,888.6,0,0,0,0.6,0.012,21.4
708,97,43.3,28.2,6,13.8,28.1,47,4,5.4,7.7,152.14,235.615,279,204,48.52,22.83,14.06,5.83,51,2750,602,0.55,4.1,494.7,0.0919,3.573,329.8,0.0252,3.476,824.5,0.6,0.009,43.2
709,115,43.3,28.2,6,13.8,28.1,47,4,5.4,7.7,152.14,235.615,279,242,48.52,22.83,14.06,5.83,60.5,2750,653,0.55,4.1,591.6,0.0919,3.573,887.4,0,0,0,0.6,0.011,42.8
710,95,43.3,28.2,6,13.8,28.1,47,4,5.4,7.7,145.97,223.65,264.965,133,48.52,22.83,14.06,5.83,57,2920,727,0.55,4.1,487.2,0.0919,3.573,324.8,0.0252,3.546,812,0.6,0.01,21.5
711,113,43.3,28.2,6,13.8,28.1,47,4,5.4,7.7,152.14,235.615,279,188,48.52,22.83,14.06,5.83,63,2920,777,0.55,4.1,579.2,0.0919,3.573,868.8,0,0,0,0.6,0.01,27.9
712,95,43.3,28.2,6,13.8,28.1,47,4,5.4,7.7,145.97,223.65,266.725,158,48.52,22.83,14.06,5.83,53,2920,698,0.55,4.1,490.2,0.0919,3.573,326.8,0.0252,3.546,817,0.6,0.008,29.9
713,130,43.3,28.2,6,13.8,28.1,47,4,5.4,7.7,152.14,235.615,279,241.5,48.52,22.83,14.06,5.83,60.5,2920,844,0.55,4.1,1270,0,0,0,0,0,0,0.6,0.013,35.4
714,113,43.3,28.2,6,13.8,28.1,47,4,5.4,7.7,152.14,235.615,279,210,48.52,22.83,14.06,5.83,53,2920,752,0.55,4.1,586,0.0919,3.573,879,0,0,0,0.6,0.012,34.9
715,95,43.3,28.2,6,13.8,28.1,47,4,5.4,7.7,152.14,235.615,279,177,48.52,22.83,14.06,5.83,44,2920,673,0.55,4.1,496.2,0.0919,3.573,330.8,0.0252,3.476,827,0.6,0.01,34.8
716,115,43.3,28.2,6,13.8,28.1,47,4,5.4,7.7,152.14,235.615,279,236,48.52,22.83,14.06,5.83,59,2920,718,0.55,4.1,584.8,0.0919,3.573,877.2,0,0,0,0.6,0.012,42
717,115,43.3,28.2,6,13.8,28.1,47,4,5.4,7.7,152.14,235.615,279,263,48.52,22.83,14.06,5.83,66,2920,685,0.55,4.1,584.4,0.0919,3.573,876.6,0,0,0,0.6,0.012,46.5
718,140,43.3,28.2,6,13.8,28.1,47,4,5.4,7.7,152.14,235.615,279,350,48.52,22.83,14.06,5.83,87.5,2920,720,0.55,4.1,1230,0,0,0,0,0,0,0.6,0.013,49.3
