Repository: shady0501/multiModel

# 1. 环境配置

- 虚拟环境配置（仅用于测试代码是否运行成功而非训练使用）：

- 环境更新：mmcv 在python 3.8——3.11，3.12支持不好，需要降到3.12以下，因此更换镜像将环境降到3.10：
---

# 2. 安装依赖库
```bash
pip install opencv-python
pip install numpy
pip install shapely
pip install scikit-learn
pip install pillow
pip install matplotlib
pip install scikit-image tifffile

pip install -U openmim
mim install mmengine
mim install mmcv>=2.0.0
pip install mmpretrain
```

---

# 3. 代码

### 预训练使用模型
[使用 2024 年的 genview 模型](https://huggingface.co/Xiaojie0903/genview_pretrained_models/tree/main)

File: data_all_processed.csv (part 3 of 6)
slide_id,水用量（kg/m3）,水泥矿物组分_C3S（%）,水泥矿物组分_C2S（%）,水泥矿物组分_C3A（%）,水泥矿物组分_C4AF（%）,胶砂抗压_7d（MPa）,胶砂抗压_28d（MPa）,胶砂抗折3d（MPa）,胶砂抗折7d（MPa）,胶砂抗折_28d（MPa）,水化热_1d（J/g）,水化热_3d（J/g）,水化热_7d（J/g）,水泥用量（kg/m3）,FA化学组分_SiO2（%）,FA化学组分_Al2O3（%）,FA化学组分_Fe2O3（%）,FA化学组分_CaO（%）,粉煤灰用量（kg/m3）,砂表观密度（kg/m3）,砂用量（kg/m3）,石1坚固性（%）,石1压碎指标（%）,石1用量（kg/m3）,石2坚固性（%）,石2压碎指标（%）,石2用量（kg/m3）,石3坚固性（%）,石3压碎指标（%）,石3用量（kg/m3）,外加剂1用量（%）,外加剂2用量（%）,28d抗压强度
317,100.0,0.532201,0.207673,0.026211,0.143576,24.2,46.1,4.0,5.1,7.2,145.25,228.635,257.445,144.4,0.5362,0.233,0.0844,0.0404,77.8,2783,679.0,0.02488,0.057999999999999996,382.75,0.009959,0.057999999999999996,382.75,0.013883000000000001,0.057999999999999996,765.5,0.006999999999999999,6e-05,28.6
318,96.0,0.46439749999999996,0.2445,0.019335,0.156662,17.4,42.5,3.1,4.2,7.6,136.57,181.28,229.5,138.7,0.5362,0.233,0.0844,0.0404,74.7,2783,708.0,0.02488,0.057999999999999996,380.5,0.009959,0.057999999999999996,380.5,0.013883000000000001,0.057999999999999996,761.0,0.006999999999999999,0.0001,28.1
319,99.0,0.5028560000000001,0.24990800000000002,0.022238000000000004,0.160639,27.55,52.15,4.2,5.65,8.5,154.15,228.1,262.44,169.3,0.5362,0.233,0.0844,0.0404,91.2,2783,647.0,0.02488,0.057999999999999996,382.0,0.009959,0.057999999999999996,382.0,0.013883000000000001,0.057999999999999996,764.0,0.006999999999999999,0.0001,38.7
320,100.0,0.532201,0.207673,0.026211,0.143574,24.2,46.1,4.0,5.1,7.2,145.25,228.635,257.435,171.1,0.5362,0.233,0.0844,0.0404,92.1,2783,645.0,0.02488,0.057999999999999996,381.0,0.009959,0.057999999999999996,381.0,0.013883000000000001,0.057999999999999996,762.0,0.006999999999999999,6e-05,38.2
321,96.0,0.46439749999999996,0.2445,0.019335,0.156662,17.4,42.5,3.1,4.2,7.6,136.57,181.28,229.5,164.2,0.5362,0.233,0.0844,0.0404,88.4,2783,673.0,0.02488,0.057999999999999996,379.25,0.009959,0.057999999999999996,379.25,0.013883000000000001,0.057999999999999996,758.5,0.006999999999999999,0.00014000000000000001,36.0
322,125.0,0.5491,0.19260000000000002,0.0188,0.1522,26.7,46.8,4.1,5.6,7.2,152.15,237.0,279.0,357.0,0.0,0.0,0.0,0.0,0.0,2760,674.0,0.021400000000000002,0.052000000000000005,609.75,0.015889,0.059500000000000004,745.25,0.0,0.0,0.0,0.006999999999999999,7.000000000000001e-05,53.3
323,125.0,0.5491,0.19260000000000002,0.0188,0.1522,26.7,46.8,4.1,5.6,7.2,152.15,237.0,279.0,304.0,0.5435,0.2108,0.1308,0.038700000000000005,54.0,2760,669.0,0.021400000000000002,0.052000000000000005,605.7,0.015889,0.059500000000000004,740.3,0.0,0.0,0.0,0.008,7.000000000000001e-05,48.0
324,123.0,0.5491,0.19260000000000002,0.0188,0.1522,26.7,46.8,4.1,5.6,7.2,152.15,237.0,279.0,264.0,0.5435,0.2108,0.1308,0.038700000000000005,88.0,2760,670.0,0.021400000000000002,0.052000000000000005,606.6,0.015889,0.059500000000000004,741.4,0.0,0.0,0.0,0.008,8e-05,46.5
325,123.0,0.5491,0.19260000000000002,0.0188,0.1522,26.7,46.8,4.1,5.6,7.2,152.15,237.0,279.0,228.0,0.5435,0.2108,0.1308,0.038700000000000005,123.0,2760,667.0,0.021400000000000002,0.052000000000000005,603.9,0.015889,0.059500000000000004,738.1,0.0,0.0,0.0,0.008,8e-05,42.4
326,123.0,0.5491,0.19260000000000002,0.0188,0.1522,26.7,46.8,4.1,5.6,7.2,152.15,237.0,279.0,193.0,0.5435,0.2108,0.1308,0.038700000000000005,158.0,2760,664.0,0.021400000000000002,0.052000000000000005,601.2,0.015889,0.059500000000000004,734.8,0.0,0.0,0.0,0.008,8e-05,35.6
327,122.0,0.5491,0.19260000000000002,0.0188,0.1522,26.7,46.8,4.1,5.6,7.2,152.15,237.0,279.0,305.0,0.0,0.0,0.0,0.0,0.0,2760,712.0,0.021400000000000002,0.052000000000000005,616.95,0.015889,0.059500000000000004,754.05,0.0,0.0,0.0,0.008,8e-05,50.6
328,122.0,0.5491,0.19260000000000002,0.0188,0.1522,26.7,46.8,4.1,5.6,7.2,152.15,237.0,279.0,259.0,0.5435,0.2108,0.1308,0.038700000000000005,46.0,2760,708.0,0.021400000000000002,0.052000000000000005,613.35,0.015889,0.059500000000000004,749.65,0.0,0.0,0.0,0.008,8e-05,45.4
329,120.0,0.5491,0.19260000000000002,0.0188,0.1522,26.7,46.8,4.1,5.6,7.2,152.15,237.0,279.0,225.0,0.5435,0.2108,0.1308,0.038700000000000005,75.0,2760,709.0,0.021400000000000002,0.052000000000000005,614.25,0.015889,0.059500000000000004,750.75,0.0,0.0,0.0,0.008,8e-05,42.7
330,120.0,0.5491,0.19260000000000002,0.0188,0.1522,26.7,46.8,4.1,5.6,7.2,152.15,237.0,279.0,195.0,0.5435,0.2108,0.1308,0.038700000000000005,105.0,2760,707.0,0.021400000000000002,0.052000000000000005,612.0,0.015889,0.059500000000000004,748.0,0.0,0.0,0.0,0.008,8e-05,38.1
331,120.0,0.5491,0.19260000000000002,0.0188,0.1522,26.7,46.8,4.1,5.6,7.2,152.15,237.0,279.0,165.0,0.5435,0.2108,0.1308,0.038700000000000005,135.0,2760,704.0,0.021400000000000002,0.052000000000000005,609.75,0.015889,0.059500000000000004,745.25,0.0,0.0,0.0,0.008,8e-05,30.4
332,120.0,0.5491,0.19260000000000002,0.0188,0.1522,26.7,46.8,4.1,5.6,7.2,152.15,237.0,279.0,267.0,0.0,0.0,0.0,0.0,0.0,2760,747.0,0.021400000000000002,0.052000000000000005,618.75,0.015889,0.059500000000000004,756.25,0.0,0.0,0.0,0.008,8e-05,43.2
333,120.0,0.5491,0.19260000000000002,0.0188,0.1522,26.7,46.8,4.1,5.6,7.2,152.15,237.0,279.0,227.0,0.5435,0.2108,0.1308,0.038700000000000005,40.0,2760,743.0,0.021400000000000002,0.052000000000000005,616.05,0.015889,0.059500000000000004,752.95,0.0,0.0,0.0,0.008,8e-05,37.1
334,120.0,0.5491,0.19260000000000002,0.0188,0.1522,26.7,46.8,4.1,5.6,7.2,152.15,237.0,279.0,200.0,0.5435,0.2108,0.1308,0.038700000000000005,67.0,2760,741.0,0.021400000000000002,0.052000000000000005,613.8,0.015889,0.059500000000000004,750.2,0.0,0.0,0.0,0.008,8e-05,34.2
335,118.0,0.5491,0.19260000000000002,0.0188,0.1522,26.7,46.8,4.1,5.6,7.2,152.15,237.0,279.0,170.0,0.5435,0.2108,0.1308,0.038700000000000005,92.0,2760,742.0,0.021400000000000002,0.052000000000000005,615.15,0.015889,0.059500000000000004,751.85,0.0,0.0,0.0,0.008,8e-05,30.4
336,118.0,0.5491,0.19260000000000002,0.0188,0.1522,26.7,46.8,4.1,5.6,7.2,152.15,237.0,279.0,144.0,0.5435,0.2108,0.1308,0.038700000000000005,118.0,2760,739.0,0.021400000000000002,0.052000000000000005,612.9,0.015889,0.059500000000000004,749.1,0.0,0.0,0.0,0.008,8e-05,25.6
337,120.0,0.5491,0.19260000000000002,0.0188,0.1522,26.7,46.8,4.1,5.6,7.2,152.15,237.0,279.0,240.0,0.0,0.0,0.0,0.0,0.0,2760,755.0,0.021400000000000002,0.052000000000000005,625.95,0.015889,0.059500000000000004,765.05,0.0,0.0,0.0,0.008,7.000000000000001e-05,35.1
338,120.0,0.5491,0.19260000000000002,0.0188,0.1522,26.7,46.8,4.1,5.6,7.2,152.15,237.0,279.0,204.0,0.5435,0.2108,0.1308,0.038700000000000005,36.0,2760,752.0,0.021400000000000002,0.052000000000000005,623.25,0.015889,0.059500000000000004,761.75,0.0,0.0,0.0,0.008,7.000000000000001e-05,30.3
339,120.0,0.5491,0.19260000000000002,0.0188,0.1522,26.7,46.8,4.1,5.6,7.2,152.15,237.0,279.0,180.0,0.5435,0.2108,0.1308,0.038700000000000005,60.0,2760,750.0,0.021400000000000002,0.052000000000000005,621.45,0.015889,0.059500000000000004,759.55,0.0,0.0,0.0,0.008,7.000000000000001e-05,26.3
340,118.0,0.5491,0.19260000000000002,0.0188,0.1522,26.7,46.8,4.1,5.6,7.2,152.15,237.0,279.0,153.0,0.5435,0.2108,0.1308,0.038700000000000005,83.0,2760,751.0,0.021400000000000002,0.052000000000000005,622.35,0.015889,0.059500000000000004,760.65,0.0,0.0,0.0,0.008,7.000000000000001e-05,23.8
341,118.0,0.5491,0.19260000000000002,0.0188,0.1522,26.7,46.8,4.1,5.6,7.2,152.15,237.0,279.0,130.0,0.5435,0.2108,0.1308,0.038700000000000005,106.0,2760,749.0,0.021400000000000002,0.052000000000000005,620.55,0.015889,0.059500000000000004,758.45,0.0,0.0,0.0,0.008,7.000000000000001e-05,18.7
342,145.0,0.5491,0.19260000000000002,0.0188,0.1522,26.7,46.8,4.1,5.6,7.2,152.15,237.0,279.0,414.0,0.0,0.0,0.0,0.0,0.0,2760,751.0,0.021400000000000002,0.052000000000000005,641.85,0.015889,0.059500000000000004,525.15,0.0,0.0,0.0,0.008,4e-05,54.1
343,145.0,0.5491,0.19260000000000002,0.0188,0.1522,26.7,46.8,4.1,5.6,7.2,152.15,237.0,279.0,352.0,0.5435,0.2108,0.1308,0.038700000000000005,62.0,2760,745.0,0.021400000000000002,0.052000000000000005,636.9,0.015889,0.059500000000000004,521.1,0.0,0.0,0.0,0.008,5e-05,49.7
344,143.0,0.5491,0.19260000000000002,0.0188,0.1522,26.7,46.8,4.1,5.6,7.2,152.15,237.0,279.0,306.0,0.5435,0.2108,0.1308,0.038700000000000005,102.0,2760,745.0,0.021400000000000002,0.052000000000000005,636.9,0.015889,0.059500000000000004,521.1,0.0,0.0,0.0,0.008,5e-05,47.3
345,143.0,0.5491,0.19260000000000002,0.0188,0.1522,26.7,46.8,4.1,5.6,7.2,152.15,237.0,279.0,266.0,0.5435,0.2108,0.1308,0.038700000000000005,143.0,2760,741.0,0.021400000000000002,0.052000000000000005,633.6,0.015889,0.059500000000000004,518.4,0.0,0.0,0.0,0.008,5e-05,43.7
346,142.0,0.5491,0.19260000000000002,0.0188,0.1522,26.7,46.8,4.1,5.6,7.2,152.15,237.0,279.0,223.0,0.5435,0.2108,0.1308,0.038700000000000005,183.0,2760,739.0,0.021400000000000002,0.052000000000000005,631.95,0.015889,0.059500000000000004,517.05,0.0,0.0,0.0,0.008,5e-05,40.7
347,142.0,0.5491,0.19260000000000002,0.0188,0.1522,26.7,46.8,4.1,5.6,7.2,152.15,237.0,279.0,355.0,0.0,0.0,0.0,0.0,0.0,2760,794.0,0.021400000000000002,0.052000000000000005,651.2,0.015889,0.059500000000000004,532.8,0.0,0.0,0.0,0.008,5e-05,50.7
348,140.0,0.5491,0.19260000000000002,0.0188,0.1522,26.7,46.8,4.1,5.6,7.2,152.15,237.0,279.0,298.0,0.5435,0.2108,0.1308,0.038700000000000005,53.0,2760,793.0,0.021400000000000002,0.052000000000000005,650.1,0.015889,0.059500000000000004,531.9,0.0,0.0,0.0,0.008,5e-05,44.5
349,140.0,0.5491,0.19260000000000002,0.0188,0.1522,26.7,46.8,4.1,5.6,7.2,152.15,237.0,279.0,263.0,0.5435,0.2108,0.1308,0.038700000000000005,88.0,2760,789.0,0.021400000000000002,0.052000000000000005,647.35,0.015889,0.059500000000000004,529.65,0.0,0.0,0.0,0.008,5e-05,43.7
350,140.0,0.5491,0.19260000000000002,0.0188,0.1522,26.7,46.8,4.1,5.6,7.2,152.15,237.0,279.0,228.0,0.5435,0.2108,0.1308,0.038700000000000005,123.0,2760,786.0,0.021400000000000002,0.052000000000000005,644.6,0.015889,0.059500000000000004,527.4,0.0,0.0,0.0,0.008,6e-05,39.1
351,140.0,0.5491,0.19260000000000002,0.0188,0.1522,26.7,46.8,4.1,5.6,7.2,152.15,237.0,279.0,193.0,0.5435,0.2108,0.1308,0.038700000000000005,158.0,2760,782.0,0.021400000000000002,0.052000000000000005,641.3,0.015889,0.059500000000000004,524.7,0.0,0.0,0.0,0.008,5e-05,36.4
352,140.0,0.5491,0.19260000000000002,0.0188,0.1522,26.7,46.8,4.1,5.6,7.2,152.15,237.0,279.0,311.0,0.0,0.0,0.0,0.0,0.0,2760,812.0,0.021400000000000002,0.052000000000000005,666.05,0.015889,0.059500000000000004,544.95,0.0,0.0,0.0,0.008,5e-05,45.3
353,140.0,0.5491,0.19260000000000002,0.0188,0.1522,26.7,46.8,4.1,5.6,7.2,152.15,237.0,279.0,264.0,0.5435,0.2108,0.1308,0.038700000000000005,47.0,2760,807.0,0.021400000000000002,0.052000000000000005,662.2,0.015889,0.059500000000000004,541.8,0.0,0.0,0.0,0.008,5e-05,38.9
354,138.0,0.5491,0.19260000000000002,0.0188,0.1522,26.7,46.8,4.1,5.6,7.2,152.15,237.0,279.0,230.0,0.5435,0.2108,0.1308,0.038700000000000005,77.0,2760,808.0,0.021400000000000002,0.052000000000000005,662.75,0.015889,0.059500000000000004,542.25,0.0,0.0,0.0,0.008,6e-05,35.8
355,138.0,0.5491,0.19260000000000002,0.0188,0.1522,26.7,46.8,4.1,5.6,7.2,152.15,237.0,279.0,199.0,0.5435,0.2108,0.1308,0.038700000000000005,107.0,2760,805.0,0.021400000000000002,0.052000000000000005,660.0,0.015889,0.059500000000000004,540.0,0.0,0.0,0.0,0.008,6e-05,30.3
356,138.0,0.5491,0.19260000000000002,0.0188,0.1522,26.7,46.8,4.1,5.6,7.2,152.15,237.0,279.0,169.0,0.5435,0.2108,0.1308,0.038700000000000005,138.0,2760,802.0,0.021400000000000002,0.052000000000000005,657.25,0.015889,0.059500000000000004,537.75,0.0,0.0,0.0,0.008,5e-05,27.2
357,138.0,0.5491,0.19260000000000002,0.0188,0.1522,26.7,46.8,4.1,5.6,7.2,152.15,237.0,279.0,276.0,0.0,0.0,0.0,0.0,0.0,2760,847.0,0.021400000000000002,0.052000000000000005,666.6,0.015889,0.059500000000000004,545.4,0.0,0.0,0.0,0.008,5e-05,37.2
358,140.0,0.5491,0.19260000000000002,0.0188,0.1522,26.7,46.8,4.1,5.6,7.2,152.15,237.0,279.0,238.0,0.5435,0.2108,0.1308,0.038700000000000005,42.0,2760,839.0,0.021400000000000002,0.052000000000000005,660.0,0.015889,0.059500000000000004,540.0,0.0,0.0,0.0,0.008,5e-05,31.0
359,140.0,0.5491,0.19260000000000002,0.0188,0.1522,26.7,46.8,4.1,5.6,7.2,152.15,237.0,279.0,210.0,0.5435,0.2108,0.1308,0.038700000000000005,70.0,2760,836.0,0.021400000000000002,0.052000000000000005,657.8,0.015889,0.059500000000000004,538.2,0.0,0.0,0.0,0.008,5e-05,27.8
360,138.0,0.5491,0.19260000000000002,0.0188,0.1522,26.7,46.8,4.1,5.6,7.2,152.15,237.0,279.0,179.0,0.5435,0.2108,0.1308,0.038700000000000005,97.0,2760,837.0,0.021400000000000002,0.052000000000000005,658.35,0.015889,0.059500000000000004,538.65,0.0,0.0,0.0,0.008,7.000000000000001e-05,24.4
361,138.0,0.5491,0.19260000000000002,0.0188,0.1522,26.7,46.8,4.1,5.6,7.2,152.15,237.0,279.0,152.0,0.5435,0.2108,0.1308,0.038700000000000005,124.0,2760,834.0,0.021400000000000002,0.052000000000000005,656.15,0.015889,0.059500000000000004,536.85,0.0,0.0,0.0,0.008,7.000000000000001e-05,21.8
362,120.0,0.5491,0.19260000000000002,0.0188,0.1522,26.7,46.8,4.1,5.6,7.2,152.15,237.0,279.0,200.0,0.5435,0.2108,0.1308,0.038700000000000005,67.0,2760,725.0,0.021400000000000002,0.052000000000000005,623.7,0.015889,0.059500000000000004,762.3,0.0,0.0,0.0,0.008,8e-05,33.4
363,120.0,0.5491,0.19260000000000002,0.0188,0.1522,26.7,46.8,4.1,5.6,7.2,152.15,237.0,279.0,225.0,0.5435,0.2108,0.1308,0.038700000000000005,75.0,2760,714.0,0.021400000000000002,0.052000000000000005,614.25,0.015889,0.059500000000000004,750.75,0.0,0.0,0.0,0.008,8e-05,41.6
364,120.0,0.5491,0.19260000000000002,0.0188,0.1522,26.7,46.8,4.1,5.6,7.2,152.15,237.0,279.0,156.0,0.5435,0.2108,0.1308,0.038700000000000005,84.0,2760,747.0,0.021400000000000002,0.052000000000000005,619.65,0.015889,0.059500000000000004,757.35,0.0,0.0,0.0,0.008,8e-05,26.1
365,120.0,0.5491,0.19260000000000002,0.0188,0.1522,26.7,46.8,4.1,5.6,7.2,152.15,237.0,279.0,173.0,0.5435,0.2108,0.1308,0.038700000000000005,93.0,2760,718.0,0.021400000000000002,0.052000000000000005,621.9,0.015889,0.059500000000000004,760.1,0.0,0.0,0.0,0.008,8e-05,30.5
366,120.0,0.5491,0.19260000000000002,0.0188,0.1522,26.7,46.8,4.1,5.6,7.2,152.15,237.0,279.0,190.0,0.5435,0.2108,0.1308,0.038700000000000005,102.0,2760,709.0,0.021400000000000002,0.052000000000000005,614.25,0.015889,0.059500000000000004,750.75,0.0,0.0,0.0,0.008,8.999999999999999e-05,32.5
367,145.0,0.5491,0.19260000000000002,0.0188,0.1522,26.7,46.8,4.1,5.6,7.2,152.15,237.0,279.0,242.0,0.5435,0.2108,0.1308,0.038700000000000005,60.0,2760,823.0,0.021400000000000002,0.052000000000000005,647.9,0.015889,0.059500000000000004,530.1,0.0,0.0,0.0,0.008,5e-05,35.4
368,145.0,0.5491,0.19260000000000002,0.0188,0.1522,26.7,46.8,4.1,5.6,7.2,152.15,237.0,279.0,272.0,0.5435,0.2108,0.1308,0.038700000000000005,91.0,2760,779.0,0.021400000000000002,0.052000000000000005,639.1,0.015889,0.059500000000000004,522.9,0.0,0.0,0.0,0.008,5e-05,42.8
369,145.0,0.5491,0.19260000000000002,0.0188,0.1522,26.7,46.8,4.1,5.6,7.2,152.15,237.0,279.0,196.0,0.5435,0.2108,0.1308,0.038700000000000005,106.0,2760,818.0,0.021400000000000002,0.052000000000000005,644.05,0.015889,0.059500000000000004,526.95,0.0,0.0,0.0,0.006999999999999999,5e-05,26.2
370,145.0,0.5491,0.19260000000000002,0.0188,0.1522,26.7,46.8,4.1,5.6,7.2,152.15,237.0,279.0,209.0,0.5435,0.2108,0.1308,0.038700000000000005,113.0,2760,810.0,0.021400000000000002,0.052000000000000005,638.0,0.015889,0.059500000000000004,522.0,0.0,0.0,0.0,0.008,3e-05,29.4
371,104.0,0.5491,0.19260000000000002,0.0188,0.1522,26.7,46.8,4.1,5.6,7.2,152.15,237.0,279.0,135.0,0.5435,0.2108,0.1308,0.038700000000000005,73.0,2760,693.0,0.021400000000000002,0.052000000000000005,454.8,0.015889,0.059500000000000004,454.8,0.008988000000000001,0.06023,606.4,0.008,8e-05,23.9
372,106.0,0.5491,0.19260000000000002,0.0188,0.1522,26.7,46.8,4.1,5.6,7.2,152.15,237.0,279.0,177.0,0.5435,0.2108,0.1308,0.038700000000000005,59.0,2760,665.0,0.021400000000000002,0.052000000000000005,456.6,0.015889,0.059500000000000004,456.6,0.008699,0.06028,608.8,0.008,8e-05,32.4
373,106.0,0.5491,0.19260000000000002,0.0188,0.1522,26.7,46.8,4.1,5.6,7.2,152.15,237.0,279.0,181.0,0.5435,0.2108,0.1308,0.038700000000000005,98.0,2760,629.0,0.021400000000000002,0.052000000000000005,453.0,0.015889,0.059500000000000004,453.0,0.008988000000000001,0.06023,604.0,0.008,0.0001,29.1
374,109.0,0.5491,0.19260000000000002,0.0188,0.1522,26.7,46.8,4.1,5.6,7.2,152.15,237.0,279.0,186.0,0.5435,0.2108,0.1308,0.038700000000000005,100.0,2760,623.0,0.021400000000000002,0.052000000000000005,448.8,0.015889,0.059500000000000004,448.8,0.008988000000000001,0.06022,598.4,0.008,0.0001,38.1
375,120.0,0.5323,0.2,0.0203,0.1518,26.3,48.8,4.2,5.7,8.4,148.13,228.0,260.0,225.0,0.5435,0.2108,0.1308,0.038700000000000005,75.0,2760,731.0,0.021400000000000002,0.052000000000000005,606.15,0.015889,0.059500000000000004,740.85,0.0,0.0,0.0,0.008,8e-05,43.8
376,120.0,0.5323,0.2,0.0203,0.1518,26.3,48.8,4.2,5.7,8.4,148.13,228.0,260.0,173.0,0.5435,0.2108,0.1308,0.038700000000000005,93.0,2760,719.0,0.021400000000000002,0.052000000000000005,622.8,0.015889,0.059500000000000004,761.2,0.0,0.0,0.0,0.008,8e-05,27.8
377,120.0,0.5323,0.2,0.0203,0.1518,26.3,48.8,4.2,5.7,8.4,148.13,228.0,260.0,190.0,0.5435,0.2108,0.1308,0.038700000000000005,102.0,2760,731.0,0.021400000000000002,0.052000000000000005,605.7,0.015889,0.059500000000000004,740.3,0.0,0.0,0.0,0.008,8.999999999999999e-05,33.3
378,145.0,0.5323,0.2,0.0203,0.1518,26.3,48.8,4.2,5.7,8.4,148.13,228.0,260.0,265.0,0.5435,0.2108,0.1308,0.038700000000000005,88.0,2760,782.0,0.021400000000000002,0.052000000000000005,641.3,0.015889,0.059500000000000004,524.7,0.0,0.0,0.0,0.008,4e-05,44.5
379,145.0,0.5323,0.2,0.0203,0.1518,26.3,48.8,4.2,5.7,8.4,148.13,228.0,260.0,209.0,0.5435,0.2108,0.1308,0.038700000000000005,113.0,2760,812.0,0.021400000000000002,0.052000000000000005,639.1,0.015889,0.059500000000000004,522.9,0.0,0.0,0.0,0.008,4e-05,28.5
380,104.0,0.5323,0.2,0.0203,0.1518,26.3,48.8,4.2,5.7,8.4,148.13,228.0,260.0,150.0,0.5435,0.2108,0.1308,0.038700000000000005,81.0,2760,666.0,0.021400000000000002,0.052000000000000005,457.2,0.015889,0.059500000000000004,457.2,0.008999,0.06028,609.6,0.008,8e-05,31.7
381,106.0,0.5323,0.2,0.0203,0.1518,26.3,48.8,4.2,5.7,8.4,148.13,228.0,260.0,181.0,0.5435,0.2108,0.1308,0.038700000000000005,98.0,2760,629.0,0.021400000000000002,0.052000000000000005,453.0,0.015889,0.059500000000000004,453.0,0.008988000000000001,0.06023,604.0,0.008,0.00012,39.8
382,120.0,0.3182,0.4157,0.0315,0.1528,16.2,43.1,2.6,3.8,7.1,137.32,177.0,237.0,173.0,0.5435,0.2108,0.1308,0.038700000000000005,93.0,2760,744.0,0.021400000000000002,0.052000000000000005,612.0,0.015889,0.059500000000000004,748.0,0.0,0.0,0.0,0.008,8e-05,23.5
383,122.0,0.3182,0.4157,0.0315,0.1528,16.2,43.1,2.6,3.8,7.1,137.32,177.0,237.0,159.0,0.5435,0.2108,0.1308,0.038700000000000005,85.0,2760,744.0,0.021400000000000002,0.052000000000000005,616.95,0.015889,0.059500000000000004,754.05,0.0,0.0,0.0,0.008,7.000000000000001e-05,21.5
384,145.0,0.3182,0.4157,0.0315,0.1528,16.2,43.1,2.6,3.8,7.1,137.32,177.0,237.0,196.0,0.5435,0.2108,0.1308,0.038700000000000005,106.0,2760,824.0,0.021400000000000002,0.052000000000000005,644.05,0.015889,0.059500000000000004,526.95,0.0,0.0,0.0,0.006999999999999999,4e-05,20.9
385,145.0,0.3182,0.4157,0.0315,0.1528,16.2,43.1,2.6,3.8,7.1,137.32,177.0,237.0,209.0,0.5435,0.2108,0.1308,0.038700000000000005,113.0,2760,810.0,0.021400000000000002,0.052000000000000005,637.45,0.015889,0.059500000000000004,521.55,0.0,0.0,0.0,0.008,4e-05,25.2
386,124.0,0.3182,0.4157,0.0315,0.1528,16.2,43.1,2.6,3.8,7.1,137.32,177.0,237.0,197.0,0.5435,0.2108,0.1308,0.038700000000000005,106.0,2760,707.0,0.021400000000000002,0.052000000000000005,607.95,0.015889,0.059500000000000004,743.05,0.0,0.0,0.0,0.008,8e-05,33.7
387,108.0,0.3182,0.4157,0.0315,0.1528,16.2,43.1,2.6,3.8,7.1,137.32,177.0,237.0,140.0,0.5435,0.2108,0.1308,0.038700000000000005,76.0,2760,687.0,0.021400000000000002,0.052000000000000005,450.6,0.015889,0.059500000000000004,450.6,0.008988000000000001,0.06022,600.8,0.008,8e-05,21.5
388,108.0,0.3182,0.4157,0.0315,0.1528,16.2,43.1,2.6,3.8,7.1,137.32,177.0,237.0,156.0,0.5435,0.2108,0.1308,0.038700000000000005,84.0,2760,658.0,0.021400000000000002,0.052000000000000005,452.4,0.015889,0.059500000000000004,452.4,0.008988000000000001,0.06023,603.2,0.008,0.0001,26.2
389,112.0,0.3182,0.4157,0.0315,0.1528,16.2,43.1,2.6,3.8,7.1,137.32,177.0,237.0,192.0,0.5435,0.2108,0.1308,0.038700000000000005,103.0,2760,639.0,0.021400000000000002,0.052000000000000005,438.6,0.015889,0.059500000000000004,438.6,0.008988000000000001,0.06022,584.8,0.008,0.00010999999999999999,38.3
390,121.0,0.3408,0.3969,0.0166,0.1602,16.9,46.4,2.6,3.8,7.1,133.66,177.0,212.0,294.0,0.53,0.23600000000000002,0.106,0.051,52.0,2760,677.0,0.022000000000000002,0.052000000000000005,612.45,0.016,0.059500000000000004,748.55,0.0,0.0,0.0,0.008,0.0001,55.4
391,120.0,0.3408,0.3969,0.0166,0.1602,16.9,46.4,2.6,3.8,7.1,133.66,177.0,212.0,257.0,0.53,0.23600000000000002,0.106,0.051,86.0,2760,676.0,0.022000000000000002,0.052000000000000005,611.55,0.016,0.059500000000000004,747.45,0.0,0.0,0.0,0.008,0.0001,51.5
392,119.0,0.3408,0.3969,0.0166,0.1602,16.9,46.4,2.6,3.8,7.1,133.66,177.0,212.0,221.0,0.53,0.23600000000000002,0.106,0.051,119.0,2760,675.0,0.022000000000000002,0.052000000000000005,610.65,0.016,0.059500000000000004,746.35,0.0,0.0,0.0,0.008,0.0001,50.2
393,121.0,0.3408,0.3969,0.0166,0.1602,16.9,46.4,2.6,3.8,7.1,133.66,177.0,212.0,257.0,0.53,0.23600000000000002,0.106,0.051,45.0,2760,710.0,0.022000000000000002,0.052000000000000005,615.15,0.016,0.059500000000000004,751.85,0.0,0.0,0.0,0.008,0.0001,48.7
394,120.0,0.3408,0.3969,0.0166,0.1602,16.9,46.4,2.6,3.8,7.1,133.66,177.0,212.0,225.0,0.53,0.23600000000000002,0.106,0.051,75.0,2760,709.0,0.022000000000000002,0.052000000000000005,614.25,0.016,0.059500000000000004,750.75,0.0,0.0,0.0,0.008,0.0001,40.9
395,119.0,0.3408,0.3969,0.0166,0.1602,16.9,46.4,2.6,3.8,7.1,133.66,177.0,212.0,193.0,0.53,0.23600000000000002,0.106,0.051,104.0,2760,709.0,0.022000000000000002,0.052000000000000005,613.8,0.016,0.059500000000000004,750.2,0.0,0.0,0.0,0.008,0.0001,37.8
396,121.0,0.3408,0.3969,0.0166,0.1602,16.9,46.4,2.6,3.8,7.1,133.66,177.0,212.0,229.0,0.53,0.23600000000000002,0.106,0.051,40.0,2760,721.0,0.022000000000000002,0.052000000000000005,624.15,0.016,0.059500000000000004,762.85,0.0,0.0,0.0,0.008,0.0001,35.8
397,120.0,0.3408,0.3969,0.0166,0.1602,16.9,46.4,2.6,3.8,7.1,133.66,177.0,212.0,200.0,0.53,0.23600000000000002,0.106,0.051,67.0,2760,720.0,0.022000000000000002,0.052000000000000005,623.7,0.016,0.059500000000000004,762.3,0.0,0.0,0.0,0.008,0.0001,32.6
398,119.0,0.3408,0.3969,0.0166,0.1602,16.9,46.4,2.6,3.8,7.1,133.66,177.0,212.0,172.0,0.53,0.23600000000000002,0.106,0.051,93.0,2760,720.0,0.022000000000000002,0.052000000000000005,623.25,0.016,0.059500000000000004,761.75,0.0,0.0,0.0,0.008,0.0001,31.4
399,121.0,0.3408,0.3969,0.0166,0.1602,16.9,46.4,2.6,3.8,7.1,133.66,177.0,212.0,206.0,0.53,0.23600000000000002,0.106,0.051,36.0,2760,750.0,0.022000000000000002,0.052000000000000005,621.9,0.016,0.059500000000000004,760.1,0.0,0.0,0.0,0.008,0.0001,31.2
400,120.0,0.3408,0.3969,0.0166,0.1602,16.9,46.4,2.6,3.8,7.1,133.66,177.0,212.0,180.0,0.53,0.23600000000000002,0.106,0.051,60.0,2760,750.0,0.022000000000000002,0.052000000000000005,621.45,0.016,0.059500000000000004,759.55,0.0,0.0,0.0,0.008,0.0001,29.6
401,119.0,0.3408,0.3969,0.0166,0.1602,16.9,46.4,2.6,3.8,7.1,133.66,177.0,212.0,155.0,0.53,0.23600000000000002,0.106,0.051,83.0,2760,749.0,0.022000000000000002,0.052000000000000005,621.0,0.016,0.059500000000000004,759.0,0.0,0.0,0.0,0.008,0.0001,28.4
402,108.0,0.3408,0.3969,0.0166,0.1602,16.9,46.4,2.6,3.8,7.1,133.66,177.0,212.0,262.0,0.53,0.23600000000000002,0.106,0.051,46.0,2760,618.0,0.022000000000000002,0.052000000000000005,448.2,0.016,0.059500000000000004,448.2,0.009238,0.05962,597.6,0.008,0.00012,54.6
403,107.0,0.3408,0.3969,0.0166,0.1602,16.9,46.4,2.6,3.8,7.1,133.66,177.0,212.0,229.0,0.53,0.23600000000000002,0.106,0.051,76.0,2760,617.0,0.022000000000000002,0.052000000000000005,447.9,0.016,0.059500000000000004,447.9,0.009238,0.05962,597.2,0.008,0.00012,48.8
404,106.0,0.3408,0.3969,0.0166,0.1602,16.9,46.4,2.6,3.8,7.1,133.66,177.0,212.0,197.0,0.53,0.23600000000000002,0.106,0.051,106.0,2760,617.0,0.022000000000000002,0.052000000000000005,447.3,0.016,0.059500000000000004,447.3,0.009238,0.05962,596.4,0.008,0.00012,45.1
405,108.0,0.3408,0.3969,0.0166,0.1602,16.9,46.4,2.6,3.8,7.1,133.66,177.0,212.0,230.0,0.53,0.23600000000000002,0.106,0.051,41.0,2760,649.0,0.022000000000000002,0.052000000000000005,449.4,0.016,0.059500000000000004,449.4,0.009238,0.05962,599.2,0.008,0.00012,42.3
406,107.0,0.3408,0.3969,0.0166,0.1602,16.9,46.4,2.6,3.8,7.1,133.66,177.0,212.0,201.0,0.53,0.23600000000000002,0.106,0.051,67.0,2760,649.0,0.022000000000000002,0.052000000000000005,449.1,0.016,0.059500000000000004,449.1,0.009238,0.05962,598.8,0.008,0.00012,39.4
407,106.0,0.3408,0.3969,0.0166,0.1602,16.9,46.4,2.6,3.8,7.1,133.66,177.0,212.0,172.0,0.53,0.23600000000000002,0.106,0.051,93.0,2760,648.0,0.022000000000000002,0.052000000000000005,448.5,0.016,0.059500000000000004,448.5,0.009238,0.05962,598.0,0.008,0.00012,36.6
408,108.0,0.3408,0.3969,0.0166,0.1602,16.9,46.4,2.6,3.8,7.1,133.66,177.0,212.0,204.0,0.53,0.23600000000000002,0.106,0.051,36.0,2760,658.0,0.022000000000000002,0.052000000000000005,455.1,0.016,0.059500000000000004,455.1,0.009238,0.05963,606.8,0.008,0.00012,34.9
409,107.0,0.3408,0.3969,0.0166,0.1602,16.9,46.4,2.6,3.8,7.1,133.66,177.0,212.0,178.0,0.53,0.23600000000000002,0.106,0.051,59.0,2760,657.0,0.022000000000000002,0.052000000000000005,454.8,0.016,0.059500000000000004,454.8,0.009238,0.05963,606.4,0.008,0.00012,32.3
410,106.0,0.3408,0.3969,0.0166,0.1602,16.9,46.4,2.6,3.8,7.1,133.66,177.0,212.0,153.0,0.53,0.23600000000000002,0.106,0.051,82.0,2760,657.0,0.022000000000000002,0.052000000000000005,454.5,0.016,0.059500000000000004,454.5,0.009238,0.05963,606.0,0.008,0.00012,32.0
411,108.0,0.3408,0.3969,0.0166,0.1602,16.9,46.4,2.6,3.8,7.1,133.66,177.0,212.0,184.0,0.53,0.23600000000000002,0.106,0.051,32.0,2760,686.0,0.022000000000000002,0.052000000000000005,453.0,0.016,0.059500000000000004,453.0,0.009238,0.05963,604.0,0.008,0.00012,30.1
412,107.0,0.3408,0.3969,0.0166,0.1602,16.9,46.4,2.6,3.8,7.1,133.66,177.0,212.0,161.0,0.53,0.23600000000000002,0.106,0.051,54.0,2760,686.0,0.022000000000000002,0.052000000000000005,453.0,0.016,0.059500000000000004,453.0,0.009238,0.05963,604.0,0.008,0.00012,29.0
413,106.0,0.3408,0.3969,0.0166,0.1602,16.9,46.4,2.6,3.8,7.1,133.66,177.0,212.0,138.0,0.53,0.23600000000000002,0.106,0.051,74.0,2760,685.0,0.022000000000000002,0.052000000000000005,452.7,0.016,0.059500000000000004,452.7,0.009238,0.05963,603.6,0.008,0.00012,27.5
414,123.0,0.3408,0.3969,0.0166,0.1602,16.9,46.4,2.6,3.8,7.1,133.66,177.0,212.0,264.0,0.53,0.23600000000000002,0.106,0.051,88.0,2760,670.0,0.022000000000000002,0.052000000000000005,606.6,0.016,0.059500000000000004,741.4,0.0,0.0,0.0,0.008,0.0001,50.8
415,123.0,0.3408,0.3969,0.0166,0.1602,16.9,46.4,2.6,3.8,7.1,133.66,177.0,212.0,231.0,0.53,0.23600000000000002,0.106,0.051,77.0,2760,704.0,0.022000000000000002,0.052000000000000005,609.75,0.016,0.059500000000000004,745.25,0.0,0.0,0.0,0.008,0.0001,42.7
416,123.0,0.3408,0.3969,0.0166,0.1602,16.9,46.4,2.6,3.8,7.1,133.66,177.0,212.0,205.0,0.53,0.23600000000000002,0.106,0.051,68.0,2760,715.0,0.022000000000000002,0.052000000000000005,619.2,0.016,0.059500000000000004,756.8,0.0,0.0,0.0,0.008,0.0001,33.4
417,123.0,0.3408,0.3969,0.0166,0.1602,16.9,46.4,2.6,3.8,7.1,133.66,177.0,212.0,185.0,0.53,0.23600000000000002,0.106,0.051,62.0,2760,745.0,0.022000000000000002,0.052000000000000005,617.4,0.016,0.059500000000000004,754.6,0.0,0.0,0.0,0.008,0.0001,31.5
418,144.0,0.3408,0.3969,0.0166,0.1602,16.9,46.4,2.6,3.8,7.1,133.66,177.0,212.0,309.0,0.53,0.23600000000000002,0.106,0.051,103.0,2760,1155.0,0.022000000000000002,0.052000000000000005,635.25,0.016,0.059500000000000004,519.75,0.0,0.0,0.0,0.008,0.0001,53.2
419,144.0,0.3408,0.3969,0.0166,0.1602,16.9,46.4,2.6,3.8,7.1,133.66,177.0,212.0,270.0,0.53,0.23600000000000002,0.106,0.051,90.0,2760,1165.0,0.022000000000000002,0.052000000000000005,640.75,0.016,0.059500000000000004,524.25,0.0,0.0,0.0,0.008,0.0001,44.3
420,144.0,0.3408,0.3969,0.0166,0.1602,16.9,46.4,2.6,3.8,7.1,133.66,177.0,212.0,240.0,0.53,0.23600000000000002,0.106,0.051,80.0,2760,1187.0,0.022000000000000002,0.052000000000000005,652.85,0.016,0.059500000000000004,534.15,0.0,0.0,0.0,0.008,0.0001,35.2
421,144.0,0.3408,0.3969,0.0166,0.1602,16.9,46.4,2.6,3.8,7.1,133.66,177.0,212.0,216.0,0.53,0.23600000000000002,0.106,0.051,72.0,2760,1185.0,0.022000000000000002,0.052000000000000005,651.75,0.016,0.059500000000000004,533.25,0.0,0.0,0.0,0.008,0.0001,31.4
422,119.0,0.3408,0.3969,0.0166,0.1602,16.9,46.4,2.6,3.8,7.1,133.66,177.0,212.0,179.0,0.53,0.23600000000000002,0.106,0.051,60.0,2760,751.0,0.022000000000000002,0.052000000000000005,618.0,0.016,0.059500000000000004,755.0,0.0,0.0,0.0,0.008,0.00010999999999999999,28.2
423,141.0,0.3408,0.3969,0.0166,0.1602,16.9,46.4,2.6,3.8,7.1,133.66,177.0,212.0,200.0,0.53,0.23600000000000002,0.106,0.051,67.0,2760,839.0,0.022000000000000002,0.052000000000000005,652.0,0.016,0.059500000000000004,533.0,0.0,0.0,0.0,0.008,8.999999999999999e-05,23.7
424,123.0,0.3408,0.3969,0.0166,0.1602,16.9,46.4,2.6,3.8,7.1,133.66,177.0,212.0,210.0,0.53,0.23600000000000002,0.106,0.051,70.0,2760,712.0,0.022000000000000002,0.052000000000000005,604.0,0.016,0.059500000000000004,739.0,0.0,0.0,0.0,0.008,0.0001,34.8
425,111.0,0.3408,0.3969,0.0166,0.1602,16.9,46.4,2.6,3.8,7.1,133.66,177.0,212.0,194.0,0.53,0.23600000000000002,0.106,0.051,65.0,2760,647.0,0.022000000000000002,0.052000000000000005,440.0,0.016,0.059500000000000004,440.0,0.009238,0.05962,586.0,0.008,0.00012,33.5
426,144.0,0.3408,0.3969,0.0166,0.1602,16.9,46.4,2.6,3.8,7.1,133.66,177.0,212.0,245.0,0.53,0.23600000000000002,0.106,0.051,82.0,2760,792.0,0.022000000000000002,0.052000000000000005,637.0,0.016,0.059500000000000004,521.0,0.0,0.0,0.0,0.008,8.999999999999999e-05,32.2
427,120.0,0.3408,0.3969,0.0166,0.1602,16.9,46.4,2.6,3.8,7.1,133.66,177.0,212.0,225.0,0.53,0.23600000000000002,0.106,0.051,75.0,2760,709.0,0.022000000000000002,0.052000000000000005,614.0,0.016,0.059500000000000004,750.0,0.0,0.0,0.0,0.008,0.0001,39.0
428,141.0,0.3408,0.3969,0.0166,0.1602,16.9,46.4,2.6,3.8,7.1,133.66,177.0,212.0,258.0,0.53,0.23600000000000002,0.106,0.051,86.0,2760,789.0,0.022000000000000002,0.052000000000000005,647.0,0.016,0.059500000000000004,530.0,0.0,0.0,0.0,0.008,0.0001,37.5
429,120.0,0.3408,0.3969,0.0166,0.1602,16.9,46.4,2.6,3.8,7.1,133.66,177.0,212.0,281.0,0.53,0.23600000000000002,0.106,0.051,94.0,2760,664.0,0.022000000000000002,0.052000000000000005,601.0,0.016,0.059500000000000004,735.0,0.0,0.0,0.0,0.008,0.0001,51.6
430,142.0,0.3408,0.3969,0.0166,0.1602,16.9,46.4,2.6,3.8,7.1,133.66,177.0,212.0,323.0,0.53,0.23600000000000002,0.106,0.051,108.0,2760,737.0,0.022000000000000002,0.052000000000000005,630.0,0.016,0.059500000000000004,515.0,0.0,0.0,0.0,0.008,0.0001,57.5
431,107.0,0.3408,0.3969,0.0166,0.1602,16.9,46.4,2.6,3.8,7.1,133.66,177.0,212.0,206.0,0.53,0.23600000000000002,0.106,0.051,69.0,2760,646.0,0.022000000000000002,0.052000000000000005,447.0,0.016,0.059500000000000004,447.0,0.009238,0.05962,596.0,0.008,0.00012,47.5
432,120.0,0.3408,0.3969,0.0166,0.1602,16.9,46.4,2.6,3.8,7.1,133.66,177.0,212.0,200.0,0.53,0.23600000000000002,0.106,0.051,67.0,2760,719.0,0.022000000000000002,0.052000000000000005,623.0,0.016,0.059500000000000004,761.0,0.0,0.0,0.0,0.008,0.0001,32.5
433,141.0,0.3408,0.3969,0.0166,0.1602,16.9,46.4,2.6,3.8,7.1,133.66,177.0,212.0,230.0,0.53,0.23600000000000002,0.106,0.051,77.0,2760,823.0,0.022000000000000002,0.052000000000000005,648.0,0.016,0.059500000000000004,530.0,0.0,0.0,0.0,0.008,0.0001,31.9
434,119.0,0.3408,0.3969,0.0166,0.1602,16.9,46.4,2.6,3.8,7.1,133.66,177.0,212.0,179.0,0.53,0.23600000000000002,0.106,0.051,60.0,2760,751.0,0.022000000000000002,0.052000000000000005,622.0,0.016,0.059500000000000004,761.0,0.0,0.0,0.0,0.008,0.0001,28.2
435,110.0,0.329195,0.44349200000000005,0.015816,0.153849,25.1,45.2,4.1,5.6,8.3,139.5,210.0,244.0,229.2,0.5558,0.2168,0.08990000000000001,0.0325,76.4,2670,717.0,0.011000000000000001,0.07,582.3,0.005,0.07,711.7,0.0,0.0,0.0,0.006,0.00045,47.3
436,123.0,0.329195,0.44349200000000005,0.015816,0.153849,25.1,45.2,4.1,5.6,8.3,139.5,210.0,244.0,256.3,0.5558,0.2168,0.08990000000000001,0.0325,85.4,2670,808.0,0.011000000000000001,0.07,509.85,0.005,0.07,623.15,0.0,0.0,0.0,0.006500000000000001,0.0004,44.9
437,122.0,0.329195,0.44349200000000005,0.015816,0.153849,25.1,45.2,4.1,5.6,8.3,139.5,210.0,244.0,287.1,0.5558,0.2168,0.08990000000000001,0.0325,71.8,2776,713.0,0.03,0.04,592.2,0.002,0.04,723.8,0.0,0.0,0.0,0.006999999999999999,0.00045,48.0
438,125.0,0.329195,0.44349200000000005,0.015816,0.153849,25.1,45.2,4.1,5.6,8.3,139.5,210.0,244.0,375.0,0.5558,0.2168,0.08990000000000001,0.0325,41.7,2776,696.0,0.03,0.04,577.8,0.002,0.04,706.2,0.0,0.0,0.0,0.0075,0.00032,66.8
439,134.0,0.329195,0.44349200000000005,0.015816,0.153849,25.1,45.2,4.1,5.6,8.3,139.5,210.0,244.0,295.6,0.5558,0.2168,0.08990000000000001,0.0325,98.5,2776,802.0,0.03,0.04,517.05,0.002,0.04,631.95,0.0,0.0,0.0,0.008,0.00037,49.8
440,135.0,0.329195,0.44349200000000005,0.015816,0.153849,25.1,45.2,4.1,5.6,8.3,139.5,210.0,244.0,360.0,0.5558,0.2168,0.08990000000000001,0.0325,90.0,2776,763.0,0.03,0.04,513.0,0.002,0.04,627.0,0.0,0.0,0.0,0.008,0.00042,59.9
441,126.0,0.329195,0.44349200000000005,0.015816,0.153849,25.1,45.2,4.1,5.6,8.3,139.5,210.0,244.0,296.5,0.5558,0.2168,0.08990000000000001,0.0325,74.1,2776,745.0,0.03,0.04,567.45,0.002,0.04,693.55,0.0,0.0,0.0,0.006999999999999999,0.00035000000000000005,51.7
442,130.0,0.329195,0.44349200000000005,0.015816,0.153849,25.1,45.2,4.1,5.6,8.3,139.5,210.0,244.0,390.0,0.5558,0.2168,0.08990000000000001,0.0325,43.3,2776,705.0,0.03,0.04,560.25,0.002,0.04,684.75,0.0,0.0,0.0,0.006999999999999999,0.0004,62.2
443,123.0,0.33,0.441,0.013000000000000001,0.154,23.6,44.5,4.3,5.2,8.2,140.0,194.0,234.0,369.0,0.5636,0.21850000000000003,0.0767,0.0242,41.0,2760,700.0,0.022000000000000002,0.057999999999999996,580.05,0.016,0.038700000000000005,708.95,0.0,0.0,0.0,0.006999999999999999,0.0003,54.3
444,123.0,0.33,0.441,0.013000000000000001,0.154,23.6,44.5,4.3,5.2,8.2,140.0,194.0,234.0,316.0,0.5636,0.21850000000000003,0.0767,0.0242,35.0,2760,739.0,0.022000000000000002,0.057999999999999996,586.35,0.016,0.038700000000000005,716.65,0.0,0.0,0.0,0.006999999999999999,0.0003,48.6
445,123.0,0.33,0.441,0.013000000000000001,0.154,23.6,44.5,4.3,5.2,8.2,140.0,194.0,234.0,277.0,0.5636,0.21850000000000003,0.0767,0.0242,31.0,2760,773.0,0.022000000000000002,0.057999999999999996,588.6,0.016,0.038700000000000005,719.4,0.0,0.0,0.0,0.006999999999999999,0.0003,38.5
446,121.0,0.33,0.441,0.013000000000000001,0.154,23.6,44.5,4.3,5.2,8.2,140.0,194.0,234.0,323.0,0.5636,0.21850000000000003,0.0767,0.0242,81.0,2760,679.0,0.022000000000000002,0.057999999999999996,588.6,0.016,0.038700000000000005,719.4,0.0,0.0,0.0,0.006999999999999999,0.0003,50.4
447,121.0,0.33,0.441,0.013000000000000001,0.154,23.6,44.5,4.3,5.2,8.2,140.0,194.0,234.0,277.0,0.5636,0.21850000000000003,0.0767,0.0242,69.0,2760,718.0,0.022000000000000002,0.057999999999999996,595.35,0.016,0.038700000000000005,727.65,0.0,0.0,0.0,0.006999999999999999,0.0003,44.6
448,121.0,0.33,0.441,0.013000000000000001,0.154,23.6,44.5,4.3,5.2,8.2,140.0,194.0,234.0,242.0,0.5636,0.21850000000000003,0.0767,0.0242,61.0,2760,753.0,0.022000000000000002,0.057999999999999996,597.6,0.016,0.038700000000000005,730.4,0.0,0.0,0.0,0.006999999999999999,0.0003,34.3
449,119.0,0.33,0.441,0.013000000000000001,0.154,23.6,44.5,4.3,5.2,8.2,140.0,194.0,234.0,298.0,0.5636,0.21850000000000003,0.0767,0.0242,99.0,2760,681.0,0.022000000000000002,0.057999999999999996,589.95,0.016,0.038700000000000005,721.05,0.0,0.0,0.0,0.006999999999999999,0.0003,45.8
450,119.0,0.33,0.441,0.013000000000000001,0.154,23.6,44.5,4.3,5.2,8.2,140.0,194.0,234.0,255.0,0.5636,0.21850000000000003,0.0767,0.0242,85.0,2760,720.0,0.022000000000000002,0.057999999999999996,596.7,0.016,0.038700000000000005,729.3,0.0,0.0,0.0,0.006999999999999999,0.0003,40.6
451,119.0,0.33,0.441,0.013000000000000001,0.154,23.6,44.5,4.3,5.2,8.2,140.0,194.0,234.0,223.0,0.5636,0.21850000000000003,0.0767,0.0242,74.0,2760,755.0,0.022000000000000002,0.057999999999999996,599.4,0.016,0.038700000000000005,732.6,0.0,0.0,0.0,0.006999999999999999,0.0003,31.3
452,116.0,0.33,0.441,0.013000000000000001,0.154,23.6,44.5,4.3,5.2,8.2,140.0,194.0,234.0,271.0,0.5636,0.21850000000000003,0.0767,0.0242,116.0,2760,685.0,0.022000000000000002,0.057999999999999996,593.1,0.016,0.038700000000000005,724.9,0.0,0.0,0.0,0.006999999999999999,0.0003,43.4
453,116.0,0.33,0.441,0.013000000000000001,0.154,23.6,44.5,4.3,5.2,8.2,140.0,194.0,234.0,232.0,0.5636,0.21850000000000003,0.0767,0.0242,99.0,2760,724.0,0.022000000000000002,0.057999999999999996,599.85,0.016,0.038700000000000005,733.15,0.0,0.0,0.0,0.006999999999999999,0.0003,36.5
454,116.0,0.33,0.441,0.013000000000000001,0.154,23.6,44.5,4.3,5.2,8.2,140.0,194.0,234.0,203.0,0.5636,0.21850000000000003,0.0767,0.0242,87.0,2760,759.0,0.022000000000000002,0.057999999999999996,602.55,0.016,0.038700000000000005,736.45,0.0,0.0,0.0,0.006999999999999999,0.0003,29.5
455,112.0,0.33,0.441,0.013000000000000001,0.154,23.6,44.5,4.3,5.2,8.2,140.0,194.0,234.0,280.0,0.5636,0.21850000000000003,0.0767,0.0242,93.0,2910,681.0,0.013999999999999999,0.068,568.8,0.008,0.07,695.2,0.0,0.0,0.0,0.006999999999999999,0.0003,52.3
456,112.0,0.33,0.441,0.013000000000000001,0.154,23.6,44.5,4.3,5.2,8.2,140.0,194.0,234.0,240.0,0.5636,0.21850000000000003,0.0767,0.0242,80.0,2910,718.0,0.013999999999999999,0.068,574.2,0.008,0.07,701.8,0.0,0.0,0.0,0.006999999999999999,0.0003,45.6
457,112.0,0.33,0.441,0.013000000000000001,0.154,23.6,44.5,4.3,5.2,8.2,140.0,194.0,234.0,210.0,0.5636,0.21850000000000003,0.0767,0.0242,70.0,2910,751.0,0.013999999999999999,0.068,575.55,0.008,0.07,703.45,0.0,0.0,0.0,0.006999999999999999,0.0003,35.6
458,110.0,0.33,0.441,0.013000000000000001,0.154,23.6,44.5,4.3,5.2,8.2,140.0,194.0,234.0,257.0,0.5636,0.21850000000000003,0.0767,0.0242,110.0,2910,682.0,0.013999999999999999,0.068,570.15,0.008,0.07,696.85,0.0,0.0,0.0,0.006999999999999999,0.0003,47.6
459,110.0,0.33,0.441,0.013000000000000001,0.154,23.6,44.5,4.3,5.2,8.2,140.0,194.0,234.0,220.0,0.5636,0.21850000000000003,0.0767,0.0242,94.0,2910,720.0,0.013999999999999999,0.068,576.0,0.008,0.07,704.0,0.0,0.0,0.0,0.006999999999999999,0.0003,41.1
460,110.0,0.33,0.441,0.013000000000000001,0.154,23.6,44.5,4.3,5.2,8.2,140.0,194.0,234.0,193.0,0.5636,0.21850000000000003,0.0767,0.0242,83.0,2910,753.0,0.013999999999999999,0.068,577.35,0.008,0.07,705.65,0.0,0.0,0.0,0.006999999999999999,0.0003,34.1
461,135.0,0.33,0.441,0.013000000000000001,0.154,23.6,44.5,4.3,5.2,8.2,140.0,194.0,234.0,360.0,0.5636,0.21850000000000003,0.0767,0.0242,90.0,2760,762.0,0.022000000000000002,0.057999999999999996,511.65,0.016,0.038700000000000005,625.35,0.0,0.0,0.0,0.006999999999999999,0.00023,52.5
462,135.0,0.33,0.441,0.013000000000000001,0.154,23.6,44.5,4.3,5.2,8.2,140.0,194.0,234.0,309.0,0.5636,0.21850000000000003,0.0767,0.0242,77.0,2760,806.0,0.022000000000000002,0.057999999999999996,518.85,0.016,0.038700000000000005,634.15,0.0,0.0,0.0,0.006999999999999999,0.00023,45.7
463,135.0,0.33,0.441,0.013000000000000001,0.154,23.6,44.5,4.3,5.2,8.2,140.0,194.0,234.0,270.0,0.5636,0.21850000000000003,0.0767,0.0242,68.0,2760,844.0,0.022000000000000002,0.057999999999999996,522.0,0.016,0.038700000000000005,638.0,0.0,0.0,0.0,0.006999999999999999,0.00023,38.3
464,133.0,0.33,0.441,0.013000000000000001,0.154,23.6,44.5,4.3,5.2,8.2,140.0,194.0,234.0,333.0,0.5636,0.21850000000000003,0.0767,0.0242,111.0,2760,764.0,0.022000000000000002,0.057999999999999996,512.55,0.016,0.038700000000000005,626.45,0.0,0.0,0.0,0.006999999999999999,0.00023,46.4
465,133.0,0.33,0.441,0.013000000000000001,0.154,23.6,44.5,4.3,5.2,8.2,140.0,194.0,234.0,285.0,0.5636,0.21850000000000003,0.0767,0.0242,95.0,2760,808.0,0.022000000000000002,0.057999999999999996,520.2,0.016,0.038700000000000005,635.8,0.0,0.0,0.0,0.006999999999999999,0.00023,41.6
466,133.0,0.33,0.441,0.013000000000000001,0.154,23.6,44.5,4.3,5.2,8.2,140.0,194.0,234.0,249.0,0.5636,0.21850000000000003,0.0767,0.0242,83.0,2760,846.0,0.022000000000000002,0.057999999999999996,523.35,0.016,0.038700000000000005,639.65,0.0,0.0,0.0,0.006999999999999999,0.00023,34.7
