Repository: shady0501/multiModel

# 1. 环境配置

- 虚拟环境配置（仅用于测试代码是否运行成功而非训练使用）：

- 环境更新：mmcv 在python 3.8——3.11，3.12支持不好，需要降到3.12以下，因此更换镜像将环境降到3.10：
---

# 2. 安装依赖库
```bash
pip install opencv-python
pip install numpy
pip install shapely
pip install scikit-learn
pip install pillow
pip install matplotlib
pip install scikit-image tifffile

pip install -U openmim
mim install mmengine
mim install mmcv>=2.0.0
pip install mmpretrain
```

---

# 3. 代码

### 预训练使用模型
[使用 2024 年的 genview 模型](https://huggingface.co/Xiaojie0903/genview_pretrained_models/tree/main)

File: data.csv (part 4 of 4)
slide_id,水用量（kg/m3）,水泥矿物组分_C3S（%）,水泥矿物组分_C2S（%）,水泥矿物组分_C3A（%）,水泥矿物组分_C4AF（%）,胶砂抗压_7d（MPa）,胶砂抗压_28d（MPa）,胶砂抗折3d（MPa）,胶砂抗折7d（MPa）,胶砂抗折_28d（MPa）,水化热_1d（J/g）,水化热_3d（J/g）,水化热_7d（J/g）,水泥用量（kg/m3）,FA化学组分_SiO2（%）,FA化学组分_Al2O3（%）,FA化学组分_Fe2O3（%）,FA化学组分_CaO（%）,粉煤灰用量（kg/m3）,砂表观密度（kg/m3）,砂用量（kg/m3）,石1坚固性（%）,石1压碎指标（%）,石1用量（kg/m3）,石2坚固性（%）,石2压碎指标（%）,石2用量（kg/m3）,石3坚固性（%）,石3压碎指标（%）,石3用量（kg/m3）,外加剂1用量（%）,外加剂2用量（%）,28d抗压强度
719,115,43.3,28.2,6,13.8,28.1,47,4,5.4,7.7,152.14,235.615,279,287,48.52,22.83,14.06,5.83,72,2920,655,0.55,4.1,584.8,0.0919,3.573,877.2,0,0,0,0.6,0.012,50.5
720,113,43.3,28.2,6,13.8,28.1,47,4,5.4,7.7,152.14,235.615,279,197,48.52,22.83,14.06,5.83,66,2920,728,0.55,4.1,593.6,0.0919,3.573,890.4,0,0,0,0.6,0.012,31.5
721,113,43.3,28.2,6,13.8,28.1,47,4,5.4,7.7,152.14,235.615,279,217.5,48.52,22.83,14.06,5.83,72.5,2920,698,0.55,4.1,595.2,0.0919,3.573,892.8,0,0,0,0.6,0.012,37.4
722,135,43.3,28.2,6,13.8,28.1,47,4,5.4,7.7,152.14,235.615,279,225,48.52,22.83,14.06,5.83,75,2920,905,0.55,4.1,662.75,0.0919,3.573,542.25,0,0,0,0.7,0.004,31.5
723,135,43.3,28.2,6,13.8,28.1,47,4,5.4,7.7,152.14,235.615,279,251,48.52,22.83,14.06,5.83,63,2920,881,0.55,4.1,671.55,0.0919,3.573,549.45,0,0,0,0.7,0.004,34.3
724,135,43.3,28.2,6,13.8,28.1,47,4,5.4,7.7,152.14,235.615,279,277,48.52,22.83,14.06,5.83,69,2920,868,0.55,4.1,661.1,0.0919,3.573,540.9,0,0,0,0.7,0.004,40.4
725,135,43.3,28.2,6,13.8,28.1,47,4,5.4,7.7,152.14,235.615,279,309,48.52,22.83,14.06,5.83,77,2920,831,0.55,4.1,660,0.0919,3.573,540,0,0,0,0.7,0.004,48.1
726,135,43.3,28.2,6,13.8,28.1,47,4,5.4,7.7,152.14,235.615,279,337.5,48.52,22.83,14.06,5.83,84.5,2920,796,0.55,4.1,659.45,0.0919,3.573,539.55,0,0,0,0.7,0.004,53.7
727,135,43.3,28.2,6,13.8,28.1,47,4,5.4,7.7,152.14,235.615,279,235.5,48.52,22.83,14.06,5.83,78.5,2920,879,0.55,4.1,669.35,0.0919,3.573,547.65,0,0,0,0.7,0.004,32.5
728,135,43.3,28.2,6,13.8,28.1,47,4,5.4,7.7,152.14,235.615,279,259.5,48.52,22.83,14.06,5.83,86.5,2920,844,0.55,4.1,670.45,0.0919,3.573,548.55,0,0,0,0.7,0.004,39
729,115,43.3,28.2,6,13.8,28.1,47,4,5.4,7.7,152.14,235.615,279,246.5,48.52,22.83,14.06,5.83,82,2920,645,0.55,4.1,755,0.0618,3.573,755,0,0,0,0.7,0.011,48.5
730,135,43.3,28.2,6,13.8,28.1,47,4,5.4,7.7,152.14,235.615,279,289.5,48.52,22.83,14.06,5.83,96.5,2920,814,0.55,4.1,612,0.0919,3.573,612,0,0,0,0.7,0.0035,48.6
731,120,52.9855,20.7005,2.0938,16.6415,23.4,51,3.7,4.7,7.8,140.96,219,246,342.8,0,0,0,0,0,2940,715.5836211,0.04,4.3,555.6296352,0.01,3.49,833.4444528,0,0,0,0.7,0.03,54.8
732,118,52.9855,20.7005,2.0938,16.6415,23.4,51,3.7,4.7,7.8,140.96,219,246,295,0,0,0,0,0,2940,768.3221238,0.04,4.3,570.7535777,0.01,3.49,856.1303666,0,0,0,0.7,0.025,47.9
733,117,53.0101,20.7005,2.0938,16.6417,23.4,51,3.7,4.7,7.8,140.96,219,246,260,0,0,0,0,0,2940,796.4509152,0.04,4.3,566.3650952,0.01,3.49,849.5476428,0,0,0,0.7,0.023,34
734,116,53.0101,20.7005,2.0938,16.6417,23.4,51,3.7,4.7,7.8,140.96,219,246,232,0,0,0,0,0,2940,824.7409969,0.04,4.3,561.7154898,0.01,3.49,842.5732347,0,0,0,0.7,0.014,27.2
735,117,53.0101,20.7005,2.0938,16.6417,23.4,51,3.7,4.7,7.8,140.96,219,246,212.7,0,0,0,0,0,2940,863.7616235,0.04,4.3,563.7181122,0.01,3.49,845.5771683,0,0,0,0.7,0.012,26.7
736,115,53.0101,20.7005,2.0938,16.6417,23.4,51,3.7,4.7,7.8,140.96,219,246,262.88,52.9103,22.4354,12.1606,6.19,65.72,2940,725.3883054,0.04,4.3,563.2426842,0.01,3.49,844.8640263,0,0,0,0.7,0.03,48.7
737,112,53.0101,20.7005,2.0938,16.6417,23.4,51,3.7,4.7,7.8,140.96,219,246,224.48,52.9103,22.4354,12.1606,6.19,56.12,2940,773.2950929,0.04,4.3,574.4477833,0.01,3.49,861.6716749,0,0,0,0.7,0.026,38.6
738,111,53.0101,20.7005,2.0938,16.6417,23.4,51,3.7,4.7,7.8,140.96,219,246,197.36,52.9103,22.4354,12.1606,6.19,49.34,2940,804.0416302,0.04,4.3,571.762937,0.01,3.49,857.6444055,0,0,0,0.7,0.021,32.7
739,110,53.0101,20.7005,2.0938,16.6417,23.4,51,3.7,4.7,7.8,140.96,219,246,176,52.9103,22.4354,12.1606,6.19,44,2940,841.3894217,0.04,4.3,573.054417,0.01,3.49,859.5816254,0,0,0,0.7,0.015,30.4
740,111,53.0101,20.7005,2.0938,16.6421,23.4,51,3.7,4.7,7.8,140.96,219,246,161.44,52.9103,22.4354,12.1606,6.19,40.36,2940,865.2463661,0.04,4.3,564.6871021,0.01,3.49,847.0306531,0,0,0,0.7,0.013,20.6
741,113,53.0101,20.7005,2.0938,16.6417,23.4,51,3.7,4.7,7.8,140.96,219,246,225.96,52.9103,22.4354,12.1606,6.19,96.84,2940,721.0662771,0.04,4.3,559.8867564,0.01,3.49,839.8301345,0,0,0,0.7,0.022,34.9
742,111,53.0101,20.7005,2.0938,16.6417,23.4,51,3.7,4.7,7.8,140.96,219,246,194.25,52.9103,22.4354,12.1606,6.19,83.25,2940,763.2523417,0.04,4.3,566.9874538,0.01,3.49,850.4811807,0,0,0,0.7,0.02,29.8
743,110,53.0101,20.7005,2.0938,16.6417,23.4,51,3.7,4.7,7.8,140.96,219,246,171.08,52.9103,22.4354,12.1606,6.19,73.32,2940,799.0759921,0.04,4.3,568.2318166,0.01,3.49,852.3477249,0,0,0,0.7,0.018,25.4
744,109,53.0101,20.7005,2.0938,16.6421,23.4,51,3.7,4.7,7.8,140.96,219,246,152.6,52.9103,22.4354,12.1606,6.19,65.4,2940,836.4661371,0.04,4.3,569.7012609,0.01,3.49,854.5518914,0,0,0,0.7,0.016,24
745,110,53.0101,20.7005,2.0938,16.6421,23.4,51,3.7,4.7,7.8,140.96,219,246,140,52.9103,22.4354,12.1606,6.19,60,2940,861.4351394,0.04,4.3,562.1997752,0.01,3.49,843.2996628,0,0,0,0.7,0.014,17.7
746,145,52.9855,20.7005,2.0938,16.6415,23.4,51,3.7,4.7,7.8,140.96,219,246,342.8,0,0,0,0,0,2940,715.5836211,0.04,4.3,694.537044,0.01,3.49,694.537044,0,0,0,0.7,0.008,52.9
747,143,52.9855,20.7005,2.0938,16.6415,23.4,51,3.7,4.7,7.8,140.96,219,246,295,0,0,0,0,0,2940,768.3221238,0.04,4.3,713.4419721,0.01,3.49,713.4419721,0,0,0,0.7,0.006,44.5
748,142,53.0101,20.7005,2.0938,16.6417,23.4,51,3.7,4.7,7.8,140.96,219,246,260,0,0,0,0,0,2940,796.4509152,0.04,4.3,707.956369,0.01,3.49,707.956369,0,0,0,0.7,0.005,41.2
749,146,53.0101,20.7005,2.0938,16.6417,23.4,51,3.7,4.7,7.8,140.96,219,246,232,0,0,0,0,0,2940,824.7409969,0.04,4.3,702.1443622,0.01,3.49,702.1443622,0,0,0,0.7,0.004,38.4
750,150,53.0101,20.7005,2.0938,16.6417,23.4,51,3.7,4.7,7.8,140.96,219,246,212.7,0,0,0,0,0,2940,863.7616235,0.04,4.3,704.6476402,0.01,3.49,704.6476402,0,0,0,0.7,0.004,32
751,130,53.0101,20.7005,2.0938,16.6417,23.4,51,3.7,4.7,7.8,140.96,219,246,262.88,52.9103,22.4354,12.1606,6.19,65.72,2940,725.3883054,0.04,4.3,704.0533553,0.01,3.49,704.0533553,0,0,0,0.7,0.008,59.9
752,127,53.0101,20.7005,2.0938,16.6417,23.4,51,3.7,4.7,7.8,140.96,219,246,224.48,52.9103,22.4354,12.1606,6.19,56.12,2940,773.2950929,0.04,4.3,718.0597291,0.01,3.49,718.0597291,0,0,0,0.7,0.008,45.6
753,126,53.0101,20.7005,2.0938,16.6417,23.4,51,3.7,4.7,7.8,140.96,219,246,197.36,52.9103,22.4354,12.1606,6.19,49.34,2940,804.0416302,0.04,4.3,714.7036713,0.01,3.49,714.7036713,0,0,0,0.7,0.006,40.2
754,134,53.0101,20.7005,2.0938,16.6417,23.4,51,3.7,4.7,7.8,140.96,219,246,176,52.9103,22.4354,12.1606,6.19,44,2940,841.3894217,0.04,4.3,716.3180212,0.01,3.49,716.3180212,0,0,0,0.7,0.004,37.6
755,140,53.0101,20.7005,2.0938,16.6421,23.4,51,3.7,4.7,7.8,140.96,219,246,161.44,52.9103,22.4354,12.1606,6.19,40.36,2940,865.2463661,0.04,4.3,705.8588776,0.01,3.49,705.8588776,0,0,0,0.7,0.004,29.3
756,125,53.0101,20.7005,2.0938,16.6417,23.4,51,3.7,4.7,7.8,140.96,219,246,225.96,52.9103,22.4354,12.1606,6.19,96.84,2940,721.0662771,0.04,4.3,699.8584455,0.01,3.49,699.8584455,0,0,0,0.7,0.008,47.9
757,123,53.0101,20.7005,2.0938,16.6417,23.4,51,3.7,4.7,7.8,140.96,219,246,194.25,52.9103,22.4354,12.1606,6.19,83.25,2940,763.2523417,0.04,4.3,708.7343173,0.01,3.49,708.7343173,0,0,0,0.7,0.007,43.6
758,121,53.0101,20.7005,2.0938,16.6417,23.4,51,3.7,4.7,7.8,140.96,219,246,171.08,52.9103,22.4354,12.1606,6.19,73.32,2940,799.0759921,0.04,4.3,710.2897708,0.01,3.49,710.2897708,0,0,0,0.7,0.004,38.8
759,128,53.0101,20.7005,2.0938,16.6421,23.4,51,3.7,4.7,7.8,140.96,219,246,152.6,52.9103,22.4354,12.1606,6.19,65.4,2940,836.4661371,0.04,4.3,712.1265762,0.01,3.49,712.1265762,0,0,0,0.7,0.003,34.9
760,134,53.0101,20.7005,2.0938,16.6421,23.4,51,3.7,4.7,7.8,140.96,219,246,140,52.9103,22.4354,12.1606,6.19,60,2940,861.4351394,0.04,4.3,702.749719,0.01,3.49,702.749719,0,0,0,0.7,0.003,24.8
761,122,52.9855,20.7005,2.0938,16.6415,23.4,51,3.7,4.7,7.8,140.96,219,246,406.6666667,0,0,0,0,0,2940,630.7155604,0.04,4.3,588.6678563,0.01,3.49,883.0017845,0,0,0,0.7,0.015,65.9
762,120,52.9855,20.7005,2.0938,16.6415,23.4,51,3.7,4.7,7.8,140.96,219,246,342.8571429,0,0,0,0,0,2940,668.8329659,0.04,4.3,595.4770923,0.01,3.49,893.2156384,0,0,0,0.7,0.008,55.6
763,118,52.9855,20.7005,2.0938,16.6415,23.4,51,3.7,4.7,7.8,140.96,219,246,295,0,0,0,0,0,2940,699.6435418,0.04,4.3,594.6970105,0.01,3.49,892.0455158,0,0,0,0.7,0.008,44.9
764,114,52.9855,20.7005,2.0938,16.6415,23.4,51,3.7,4.7,7.8,140.96,219,246,304,52.9103,22.4354,12.1606,6.19,76,2940,648.5141022,0.04,4.3,605.2798287,0.01,3.49,907.9197431,0,0,0,0.7,0.01,66.1
765,112,53.0101,20.7005,2.0938,16.6417,23.4,51,3.7,4.7,7.8,140.96,219,246,256,52.9103,22.4354,12.1606,6.19,64,2940,688.8950328,0.04,4.3,613.3388034,0.01,3.49,920.0082051,0,0,0,0.7,0.007,55.1
766,110,53.0101,20.7005,2.0938,16.6417,23.4,51,3.7,4.7,7.8,140.96,219,246,220,52.9103,22.4354,12.1606,6.19,55,2940,718.5882614,0.04,4.3,610.8000222,0.01,3.49,916.2000332,0,0,0,0.7,0.006,44.6
767,193,52.55,24.65,2.83,13.92,29.3,46.2,4.6,5.8,8,165.77,233,258,343,60.65,22.43,9.28,2.72,86,2640,962,0.231,7.828,726,0,0,0,0,0,0,0.7,0,59.6
768,195,52.55,24.65,2.83,13.92,29.3,46.2,4.6,5.8,8,165.77,233,258,347,60.65,22.43,9.28,2.72,87,2640,1002,0.231,7.828,668,0,0,0,0,0,0,0.7,0,61.2
769,197,52.55,24.65,2.83,13.92,29.3,46.2,4.6,5.8,8,165.77,233,258,350,60.65,22.43,9.28,2.72,88,2640,1029,0.231,7.828,605,0,0,0,0,0,0,0.7,0,59.5
770,199,52.55,24.65,2.83,13.92,29.3,46.2,4.6,5.8,8,165.77,233,258,354,60.65,22.43,9.28,2.72,88,2640,1075,0.231,7.828,554,0,0,0,0,0,0,0.7,0,60.4
771,203,52.55,24.65,2.83,13.92,29.3,46.2,4.6,5.8,8,165.77,233,258,406,60.65,22.43,9.28,2.72,102,2640,1002,0.231,7.828,564,0,0,0,0,0,0,0.7,0,65.2
772,206,52.55,24.65,2.83,13.92,29.3,46.2,4.6,5.8,8,165.77,233,258,412,60.65,22.43,9.28,2.72,103,2640,1034,0.231,7.828,509,0,0,0,0,0,0,0.7,0,69.1
773,208,52.55,24.65,2.83,13.92,29.3,46.2,4.6,5.8,8,165.77,233,258,416,60.65,22.43,9.28,2.72,104,2640,1069,0.231,7.828,458,0,0,0,0,0,0,0.7,0,68.3
774,210,52.55,24.65,2.83,13.92,29.3,46.2,4.6,5.8,8,165.77,233,258,420,60.65,22.43,9.28,2.72,105,2640,1107,0.231,7.828,410,0,0,0,0,0,0,0.7,0,68
775,197,52.55,24.65,2.83,13.92,29.3,46.2,4.6,5.8,8,165.77,233,258,394,60.65,22.43,9.28,2.72,99,2640,1120,0.231,7.828,480,0,0,0,0,0,0,0.7,0,70.6
776,195,52.55,24.65,2.83,13.92,29.3,46.2,4.6,5.8,8,165.77,233,258,347,60.65,22.43,9.28,2.72,87,2640,997,0.231,7.828,665,0,0,0,0,0,0,0.7,0,63.9
777,195,52.55,24.65,2.83,13.92,29.3,46.2,4.6,5.8,8,165.77,233,258,406,49.72,20.51,12.6,6.9,44,2640,998,0.231,7.828,665,0,0,0,0,0,0,0.6,0,56.5
778,195,52.55,24.65,2.83,13.92,29.3,46.2,4.6,5.8,8,165.77,233,258,406,49.72,20.51,12.6,6.9,44,2640,998,0.231,7.828,665,0,0,0,0,0,0,0.6,5,51.2
779,192,52.55,24.65,2.83,13.92,29.3,46.2,4.6,5.8,8,165.77,233,258,362,49.72,20.51,12.6,6.9,88,2640,994,0.231,7.828,662,0,0,0,0,0,0,0.6,0,50.9
780,192,52.55,24.65,2.83,13.92,29.3,46.2,4.6,5.8,8,165.77,233,258,362,49.72,20.51,12.6,6.9,88,2640,994,0.231,7.828,662,0,0,0,0,0,0,0.6,5,44.9
781,120,46.5214,29.0364,1.6098,15.2808,25.8,47.3,4.3,5.6,8.2,135.61,210,227,400,0,0,0,0,0,2640,585,0.2,7.8,651,0.1,6.8,651,0,0,0,0.43,0.014,58.2
782,115,46.5076,29.0364,1.6098,15.2808,25.8,47.3,4.3,5.6,8.2,135.61,210,227,329,0,0,0,0,0,2640,605,0.2,7.8,673,0.1,6.8,673,0,0,0,0.43,0.01,48.1
783,113,46.5076,29.0364,1.6098,15.2808,25.8,47.3,4.3,5.6,8.2,135.61,210,227,283,0,0,0,0,0,2640,635,0.2,7.8,674,0.1,6.8,674,0,0,0,0.43,0.011,43.6
784,114,46.5123,29.0364,1.6098,15.2808,25.8,47.3,4.3,5.6,8.2,135.61,210,227,253,0,0,0,0,0,2640,662,0.2,7.8,672,0.1,6.8,672,0,0,0,0.43,0.012,34.5
785,116,46.5123,29.0364,1.6098,15.2808,25.8,47.3,4.3,5.6,8.2,135.61,210,227,232,0,0,0,0,0,2640,693,0.2,7.8,673,0.1,6.8,673,0,0,0,0.43,0.012,29.2
786,118,46.5123,29.0364,1.6098,15.2808,25.8,47.3,4.3,5.6,8.2,135.61,210,227,215,0,0,0,0,0,2640,720,0.2,7.8,668,0.1,6.8,668,0,0,0,0.43,0.01,28
787,111,46.5076,29.0364,1.6098,15.2808,25.8,47.3,4.3,5.6,8.2,135.61,210,227,296,42.8331,22.1861,12.71696667,5.9997,74,2640,623,0.2,7.8,662,0.1,6.8,662,0,0,0,0.45,0.011,57.8
788,109,46.5123,29.0364,1.6098,15.2808,25.8,47.3,4.3,5.6,8.2,135.61,210,227,249,42.8331,22.1861,12.71696667,5.9997,62,2640,652,0.2,7.8,662,0.1,6.8,662,0,0,0,0.43,0.008,43.4
789,105,46.5123,29.0364,1.6098,15.2808,25.8,47.3,4.3,5.6,8.2,135.61,210,227,210,42.8331,22.1861,12.71696667,5.9997,53,2640,664,0.2,7.8,674,0.1,6.8,674,0,0,0,0.43,0.008,36.3
790,106,46.5123,29.0364,1.6098,15.2808,25.8,47.3,4.3,5.6,8.2,135.61,210,227,188,42.8331,22.1861,12.71696667,5.9997,47,2640,690,0.2,7.8,669,0.1,6.8,669,0,0,0,0.43,0.01,30.8
791,105,46.5123,29.0364,1.6098,15.2808,25.8,47.3,4.3,5.6,8.2,135.61,210,227,245,42.8331,22.1861,12.71696667,5.9997,105,2640,620,0.2,7.8,690,0.1,6.8,690,0,0,0,0.45,0.015,63.2
792,103,46.5123,29.0364,1.6098,15.2808,25.8,47.3,4.3,5.6,8.2,135.61,210,227,206,42.8331,22.1861,12.71696667,5.9997,88,2640,644,0.2,7.8,684,0.1,6.8,684,0,0,0,0.43,0.009,45
793,101,46.5123,29.0364,1.6098,15.2808,25.8,47.3,4.3,5.6,8.2,135.61,210,227,177,42.8331,22.1861,12.71696667,5.9997,76,2640,669,0.2,7.8,679,0.1,6.8,679,0,0,0,0.43,0.008,34.2
794,102,46.5123,29.0364,1.6098,15.281,25.8,47.3,4.3,5.6,8.2,135.61,210,227,159,42.8331,22.1861,12.71696667,5.9997,68,2640,700,0.2,7.8,680,0.1,6.8,680,0,0,0,0.43,0.008,24.6
795,105,46.5123,29.0364,1.6098,15.281,25.8,47.3,4.3,5.6,8.2,135.61,210,227,147,42.8331,22.1861,12.71696667,5.9997,63,2640,717,0.2,7.8,666,0.1,6.8,666,0,0,0,0.43,0.009,21.2
796,96,46.5193,29.0364,1.6098,15.281,25.8,47.3,4.3,5.6,8.2,135.61,210,227,144,42.8331,22.1861,12.71696667,5.9997,96,2640,688,0.2,7.8,699,0.1,6.8,699,0,0,0,0.43,0.009,42.2
797,99,46.5193,29.0364,1.6098,15.281,25.8,47.3,4.3,5.6,8.2,135.61,210,227,132,42.8331,22.1861,12.71696667,5.9997,88,2640,708,0.2,7.8,687,0.1,6.8,687,0,0,0,0.43,0.008,30.7
798,100,46.5193,29.0364,1.6098,15.281,25.8,47.3,4.3,5.6,8.2,135.61,210,227,120,42.8331,22.1861,12.71696667,5.9997,80,2640,727,0.2,7.8,675,0.1,6.8,675,0,0,0,0.43,0.009,18.1
799,102,46.5193,29.0396,1.6098,15.281,25.8,47.3,4.3,5.6,8.2,135.61,210,227,111,42.8331,22.1861,12.71696667,5.9997,74,2640,753,0.2,7.8,669,0.1,6.8,669,0,0,0,0.43,0.009,18.2
800,94,46.5193,29.0364,1.6098,15.281,25.8,47.3,4.3,5.6,8.2,135.61,210,227,118,42.8331,22.1861,12.71696667,5.9997,118,2640,682,0.2,7.8,692,0.1,6.8,692,0,0,0,0.43,0.013,25.5
801,96,46.5193,29.0396,1.6098,15.281,25.8,47.3,4.3,5.6,8.2,135.61,210,227,107,42.8331,22.1861,12.71696667,5.9997,107,2640,701,0.2,7.8,680,0.1,6.8,680,0,0,0,0.43,0.012,20.1
802,97,46.5193,29.0396,1.6098,15.281,25.8,47.3,4.3,5.6,8.2,135.61,210,227,97,42.8331,22.1861,12.71696667,5.9997,97,2640,736,0.2,7.8,684,0.1,6.8,684,0,0,0,0.43,0.011,18.9
803,99,46.5193,29.0396,1.6098,15.281,25.8,47.3,4.3,5.6,8.2,135.61,210,227,90,42.8331,22.1861,12.71696667,5.9997,90,2640,753,0.2,7.8,670,0.1,6.8,670,0,0,0,0.43,0.012,15.4
804,91,46.5193,29.0396,1.6098,15.281,25.8,47.3,4.3,5.6,8.2,135.61,210,227,91,42.8331,22.1861,12.71696667,5.9997,137,2640,677,0.2,7.8,687,0.1,6.8,687,0,0,0,0.43,0.013,15
805,93,46.5193,29.0396,1.6098,15.281,25.8,47.3,4.3,5.6,8.2,135.61,210,227,83,42.8331,22.1861,12.71696667,5.9997,124,2640,710,0.2,7.8,689,0.1,6.8,689,0,0,0,0.43,0.013,15.5
806,93,46.5193,29.0396,1.6098,15.281,25.8,47.3,4.3,5.6,8.2,135.61,210,227,74,42.8331,22.1861,12.71696667,5.9997,112,2640,737,0.2,7.8,685,0.1,6.8,685,0,0,0,0.43,0.013,15.5
807,94,46.5193,29.0396,1.6098,15.281,25.8,47.3,4.3,5.6,8.2,135.61,210,227,68,42.8331,22.1861,12.71696667,5.9997,103,2640,767,0.2,7.8,682,0.1,6.8,682,0,0,0,0.43,0.013,11.4
808,125,32.2144,41.05858,1.6604,15.5186,19.1,48.9,2.8765,4.4,8.5,142.88,195,222,417,0,0,0,0,0,2640,551,0.2,7.8,643,0.1,6.8,643,0,0,0,0.4,0.016,55.6
809,123,32.2144,41.05858,1.6604,15.5186,19.1,48.9,2.8765,4.4,8.5,142.88,195,222,351,0,0,0,0,0,2640,597,0.2,7.8,664,0.1,6.8,664,0,0,0,0.4,0.014,49.4
810,117,32.2144,41.05858,1.6604,15.5186,19.1,48.9,2.8765,4.4,8.5,142.88,195,222,282,0,0,0,0,0,2640,629,0.2,7.8,669,0.1,6.8,669,0,0,0,0.4,0.012,47.4
811,118,32.2144,41.05858,1.6604,15.4614,19.1,48.9,2.8765,4.4,8.5,142.88,195,222,262,0,0,0,0,0,2640,649,0.2,7.8,659,0.1,6.8,659,0,0,0,0.4,0.013,40.5
812,119,32.2144,41.05858,1.6604,15.4614,19.1,48.9,2.8765,4.4,8.5,142.88,195,222,238,0,0,0,0,0,2640,673,0.2,7.8,653,0.1,6.8,653,0,0,0,0.4,0.013,37.2
813,121,32.2144,41.05858,1.6604,15.4614,19.1,48.9,2.8765,4.4,8.5,142.88,195,222,220,0,0,0,0,0,2640,698,0.2,7.8,648,0.1,6.8,648,0,0,0,0.4,0.011,27.3
814,111,32.2144,41.05858,1.6604,15.5186,19.1,48.9,2.8765,4.4,8.5,142.88,195,222,296,42.8331,22.1861,12.71696667,5.9997,74,2640,577,0.2,7.8,673,0.1,6.8,673,0,0,0,0.4,0.017,58.1
815,112,32.2144,41.05858,1.6604,15.4614,19.1,48.9,2.8765,4.4,8.5,142.88,195,222,256,42.8331,22.1861,12.71696667,5.9997,64,2640,599,0.2,7.8,667,0.1,6.8,667,0,0,0,0.4,0.016,44.8
816,105,32.2144,41.05858,1.6604,15.4614,19.1,48.9,2.8765,4.4,8.5,142.88,195,222,210,42.8331,22.1861,12.71696667,5.9997,52,2640,627,0.2,7.8,698,0.1,6.8,698,0,0,0,0.4,0.015,41.1
817,108,32.2144,41.05858,1.6604,15.4614,19.1,48.9,2.8765,4.4,8.5,142.88,195,222,192,42.8331,22.1861,12.71696667,5.9997,48,2640,658,0.2,7.8,668,0.1,6.8,668,0,0,0,0.4,0.015,33.1
818,108,32.2144,41.05858,1.6604,15.4614,19.1,48.9,2.8765,4.4,8.5,142.88,195,222,252,42.8331,22.1861,12.71696667,5.9997,108,2640,575,0.2,7.8,671,0.1,6.8,671,0,0,0,0.4,0.017,51.4
819,104,32.2144,41.05858,1.6604,15.4614,19.1,48.9,2.8765,4.4,8.5,142.88,195,222,208,42.8331,22.1861,12.71696667,5.9997,89,2640,617,0.2,7.8,687,0.1,6.8,687,0,0,0,0.4,0.014,44.8
820,102,32.2144,41.05858,1.6604,15.4614,19.1,48.9,2.8765,4.4,8.5,142.88,195,222,179,42.8331,22.1861,12.71696667,5.9997,77,2640,625,0.2,7.8,695,0.1,6.8,695,0,0,0,0.4,0.017,39
821,102,32.2144,41.05858,1.6604,15.4616,19.1,48.9,2.8765,4.4,8.5,142.88,195,222,159,42.8331,22.1861,12.71696667,5.9997,68,2640,655,0.2,7.8,696,0.1,6.8,696,0,0,0,0.4,0.016,27
822,103,32.2146,41.05938,1.6604,15.4412,19.1,48.9,2.8765,4.4,8.5,142.88,195,222,144,42.8331,22.1861,12.71696667,5.9997,62,2640,676,0.2,7.8,687,0.1,6.8,687,0,0,0,0.4,0.014,21.5
823,99,32.2146,41.05938,1.6604,15.4616,19.1,48.9,2.8765,4.4,8.5,142.88,195,222,149,42.8331,22.1861,12.71696667,5.9997,99,2640,641,0.2,7.8,714,0.1,6.8,714,0,0,0,0.4,0.017,35.2
824,98,32.2146,41.05938,1.6604,15.4412,19.1,48.9,2.8765,4.4,8.5,142.88,195,222,131,42.8331,22.1861,12.71696667,5.9997,87,2640,658,0.2,7.8,700,0.1,6.8,700,0,0,0,0.4,0.016,24.2
825,100,32.1659,41.05938,1.6604,15.4412,19.1,48.9,2.8765,4.4,8.5,142.88,195,222,120,42.8331,22.1861,12.71696667,5.9997,80,2640,687,0.2,7.8,698,0.1,6.8,698,0,0,0,0.4,0.014,26.2
826,102,32.1659,41.05938,1.6604,15.4412,19.1,48.9,2.8765,4.4,8.5,142.88,195,222,111,42.8331,22.1861,12.71696667,5.9997,74,2640,709,0.2,7.8,688,0.1,6.8,688,0,0,0,0.4,0.016,18.8
827,97,32.1659,41.05938,1.6604,15.4412,19.1,48.9,2.8765,4.4,8.5,142.88,195,222,121,42.8331,22.1861,12.71696667,5.9997,121,2640,656,0.2,7.8,697,0.1,6.8,697,0,0,0,0.4,0.016,31.7
828,96,32.1659,41.05938,1.6604,15.4412,19.1,48.9,2.8765,4.4,8.5,142.88,195,222,107,42.8331,22.1861,12.71696667,5.9997,107,2640,687,0.2,7.8,697,0.1,6.8,697,0,0,0,0.4,0.016,27.1
829,98,32.1659,41.05938,1.6604,15.4412,19.1,48.9,2.8765,4.4,8.5,142.88,195,222,98,42.8331,22.1861,12.71696667,5.9997,98,2640,712,0.2,7.8,691,0.1,6.8,691,0,0,0,0.4,0.015,21.6
830,101,32.1659,41.05938,1.6604,15.4412,19.1,48.9,2.8765,4.4,8.5,142.88,195,222,92,42.8331,22.1861,12.71696667,5.9997,92,2640,734,0.2,7.8,682,0.1,6.8,682,0,0,0,0.4,0.016,15.8
831,129,46.5214,29.0364,1.6098,15.2808,25.8,47.3,4.3,5.6,8.2,135.61,210,227,430,0,0,0,0,0,2640,725,0.2,7.8,623,0.1,6.8,510,0,0,0,0.7,0.006,69.6
832,129,46.5214,29.0364,1.6098,15.2808,25.8,47.3,4.3,5.6,8.2,135.61,210,227,369,0,0,0,0,0,2640,758,0.2,7.8,625,0.1,6.8,512,0,0,0,0.7,0.003,56
833,126,46.5076,29.0364,1.6098,15.2808,25.8,47.3,4.3,5.6,8.2,135.61,210,227,315,0,0,0,0,0,2640,793,0.2,7.8,628,0.1,6.8,514,0,0,0,0.7,0.003,45.5
834,127,46.5076,29.0364,1.6098,15.2808,25.8,47.3,4.3,5.6,8.2,135.61,210,227,282,0,0,0,0,0,2640,815,0.2,7.8,619,0.1,6.8,507,0,0,0,0.7,0.003,42.5
835,124,46.5123,29.0364,1.6098,15.2808,25.8,47.3,4.3,5.6,8.2,135.61,210,227,248,0,0,0,0,0,2640,865,0.2,7.8,631,0.1,6.8,516,0,0,0,0.7,0.003,30.6
836,124,46.5076,29.0364,1.6098,15.2808,25.8,47.3,4.3,5.6,8.2,135.61,210,227,330,42.8331,22.1861,12.71696667,5.9997,83,2640,723,0.2,7.8,622,0.1,6.8,509,0,0,0,0.53,0.01,61
837,118,46.5076,29.0364,1.6098,15.2808,25.8,47.3,4.3,5.6,8.2,135.61,210,227,270,42.8331,22.1861,12.71696667,5.9997,67,2640,777,0.2,7.8,641,0.1,6.8,525,0,0,0,0.7,0.004,48.2
838,117,46.5123,29.0364,1.6098,15.2808,25.8,47.3,4.3,5.6,8.2,135.61,210,227,234,42.8331,22.1861,12.71696667,5.9997,58,2640,809,0.2,7.8,641,0.1,6.8,524,0,0,0,0.7,0.004,43.2
839,119,46.5123,29.0364,1.6098,15.2808,25.8,47.3,4.3,5.6,8.2,135.61,210,227,211,42.8331,22.1861,12.71696667,5.9997,53,2640,838,0.2,7.8,637,0.1,6.8,521,0,0,0,0.7,0.004,35.6
840,121,46.5123,29.0364,1.6098,15.2808,25.8,47.3,4.3,5.6,8.2,135.61,210,227,194,42.8331,22.1861,12.71696667,5.9997,48,2640,866,0.2,7.8,632,0.1,6.8,517,0,0,0,0.7,0.004,28.5
841,115,46.5076,29.0364,1.6098,15.2808,25.8,47.3,4.3,5.6,8.2,135.61,210,227,268,42.8331,22.1861,12.71696667,5.9997,115,2640,741,0.2,7.8,637,0.1,6.8,521,0,0,0,0.53,0.01,60.6
842,116,46.5123,29.0364,1.6098,15.2808,25.8,47.3,4.3,5.6,8.2,135.61,210,227,232,42.8331,22.1861,12.71696667,5.9997,99,2640,781,0.2,7.8,644,0.1,6.8,527,0,0,0,0.7,0.004,49.2
843,115,46.5123,29.0364,1.6098,15.2808,25.8,47.3,4.3,5.6,8.2,135.61,210,227,202,42.8331,22.1861,12.71696667,5.9997,86,2640,813,0.2,7.8,643,0.1,6.8,526,0,0,0,0.7,0.004,41.3
844,117,46.5123,29.0364,1.6098,15.2808,25.8,47.3,4.3,5.6,8.2,135.61,210,227,182,42.8331,22.1861,12.71696667,5.9997,78,2640,846,0.2,7.8,643,0.1,6.8,526,0,0,0,0.7,0.004,36.4
845,119,46.5123,29.0364,1.6098,15.281,25.8,47.3,4.3,5.6,8.2,135.61,210,227,167,42.8331,22.1861,12.71696667,5.9997,71,2640,869,0.2,7.8,634,0.1,6.8,518,0,0,0,0.7,0.004,28.9
846,137,32.2144,41.05858,1.6604,15.5186,19.1,48.9,2.8765,4.4,8.5,142.88,195,222,457,0,0,0,0,0,2640,706,0.2,7.8,608,0.1,6.8,497,0,0,0,0.55,0.011,70.5
847,128,32.2144,41.05858,1.6604,15.5186,19.1,48.9,2.8765,4.4,8.5,142.88,195,222,366,0,0,0,0,0,2640,755,0.2,7.8,623,0.1,6.8,510,0,0,0,0.55,0.003,48.4
848,126,32.2144,41.05858,1.6604,15.5186,19.1,48.9,2.8765,4.4,8.5,142.88,195,222,315,0,0,0,0,0,2640,796,0.2,7.8,630,0.1,6.8,515,0,0,0,0.55,0.002,53.6
849,128,32.2144,41.05858,1.6604,15.5186,19.1,48.9,2.8765,4.4,8.5,142.88,195,222,284,0,0,0,0,0,2640,827,0.2,7.8,628,0.1,6.8,514,0,0,0,0.55,0.002,50.4
850,131,32.2144,41.05858,1.6604,15.4614,19.1,48.9,2.8765,4.4,8.5,142.88,195,222,262,0,0,0,0,0,2640,844,0.2,7.8,615,0.1,6.8,503,0,0,0,0.55,0.002,44.3
851,134,32.2144,41.05858,1.6604,15.5186,19.1,48.9,2.8765,4.4,8.5,142.88,195,222,358,42.8331,22.1861,12.71696667,5.9997,89,2640,709,0.2,7.8,610,0.1,6.8,499,0,0,0,0.55,0.012,68
852,125,32.2144,41.05858,1.6604,15.5186,19.1,48.9,2.8765,4.4,8.5,142.88,195,222,286,42.8331,22.1861,12.71696667,5.9997,71,2640,768,0.2,7.8,634,0.1,6.8,518,0,0,0,0.55,0.005,54.3
853,123,32.2144,41.05858,1.6604,15.4614,19.1,48.9,2.8765,4.4,8.5,142.88,195,222,246,42.8331,22.1861,12.71696667,5.9997,62,2640,802,0.2,7.8,635,0.1,6.8,520,0,0,0,0.55,0.003,49
854,125,32.2144,41.05858,1.6604,15.4614,19.1,48.9,2.8765,4.4,8.5,142.88,195,222,222,42.8331,22.1861,12.71696667,5.9997,56,2640,817,0.2,7.8,621,0.1,6.8,508,0,0,0,0.55,0.003,43.4
855,125,32.2144,41.05858,1.6604,15.4614,19.1,48.9,2.8765,4.4,8.5,142.88,195,222,200,42.8331,22.1861,12.71696667,5.9997,50,2640,852,0.2,7.8,621,0.1,6.8,508,0,0,0,0.55,0.003,35
856,125,32.2144,41.05858,1.6604,15.5186,19.1,48.9,2.8765,4.4,8.5,142.88,195,222,292,42.8331,22.1861,12.71696667,5.9997,125,2640,726,0.2,7.8,624,0.1,6.8,511,0,0,0,0.7,0.008,64.3
857,123,32.2144,41.05858,1.6604,15.4614,19.1,48.9,2.8765,4.4,8.5,142.88,195,222,246,42.8331,22.1861,12.71696667,5.9997,105,2640,768,0.2,7.8,634,0.1,6.8,518,0,0,0,0.55,0.005,55.7
858,121,32.2144,41.05858,1.6604,15.4614,19.1,48.9,2.8765,4.4,8.5,142.88,195,222,211,42.8331,22.1861,12.71696667,5.9997,91,2640,808,0.2,7.8,639,0.1,6.8,523,0,0,0,0.55,0.003,49.1
859,123,32.1659,41.05938,1.6604,15.4412,19.1,48.9,2.8765,4.4,8.5,142.88,195,222,121,42.8331,22.1861,12.71696667,5.9997,52,2640,873,0.2,7.8,663,0.1,6.8,542,0,0,0,0.55,0.003,41.6
860,124,32.2144,41.05858,1.6604,15.4614,19.1,48.9,2.8765,4.4,8.5,142.88,195,222,174,42.8331,22.1861,12.71696667,5.9997,74,2640,855,0.2,7.8,623,0.1,6.8,510,0,0,0,0.55,0.004,30.8
861,82,46.5193,29.0396,1.6098,15.281,25.8,47.3,4.3,5.6,8.2,135.61,210,227,103,42.8331,22.1861,12.71696667,5.9997,103,2640,752,0.2,7.8,699,0.1,6.8,699,0,0,0,0.5,0.001,34.5
862,80,46.5193,29.0396,1.6098,15.281,25.8,47.3,4.3,5.6,8.2,135.61,210,227,89,42.8331,22.1861,12.71696667,5.9997,89,2640,788,0.2,7.8,701,0.1,6.8,701,0,0,0,0.5,0.001,26.1
863,81,46.5193,29.0396,1.6098,15.281,25.8,47.3,4.3,5.6,8.2,135.61,210,227,81,42.8331,22.1861,12.71696667,5.9997,81,2640,803,0.2,7.8,684,0.1,6.8,684,0,0,0,0.5,0.001,24.4
864,82,46.5193,29.0396,1.6098,15.281,25.8,47.3,4.3,5.6,8.2,135.61,210,227,82,42.8331,22.1861,12.71696667,5.9997,123,2640,754,0.2,7.8,700,0.1,6.8,700,0,0,0,0.5,0.001,28.6
865,79,46.5193,29.0396,1.6098,15.281,25.8,47.3,4.3,5.6,8.2,135.61,210,227,70,42.8331,22.1861,12.71696667,5.9997,106,2640,791,0.2,7.8,703,0.1,6.8,703,0,0,0,0.5,0.001,23.5
866,78,46.5193,29.0396,1.6098,15.281,25.8,47.3,4.3,5.6,8.2,135.61,210,227,62,42.8331,22.1861,12.71696667,5.9997,94,2640,819,0.2,7.8,698,0.1,6.8,698,0,0,0,0.5,0.001,21.4
867,81,46.5193,29.0396,1.6098,15.281,25.8,47.3,4.3,5.6,8.2,135.61,210,227,61,42.8331,22.1861,12.71696667,5.9997,141,2640,752,0.2,7.8,698,0.1,6.8,698,0,0,0,0.5,0.001,21.1
868,78,46.5193,29.0396,1.6098,15.281,25.8,47.3,4.3,5.6,8.2,135.61,210,227,52,42.8331,22.1861,12.71696667,5.9997,121,2640,797,0.2,7.8,708,0.1,6.8,708,0,0,0,0.5,0.001,18.3
869,77,46.5193,29.0396,1.6098,15.281,25.8,47.3,4.3,5.6,8.2,135.61,210,227,46,42.8331,22.1861,12.71696667,5.9997,108,2640,818,0.2,7.8,696,0.1,6.8,696,0,0,0,0.5,0.001,16.7
870,183,46.5214,29.0364,1.6098,15.2808,25.8,47.3,4.3,5.6,8.2,135.61,210,227,381,0,0,0,0,0,2640,1222,0.2,7.8,524,0,0,0,0,0,0,0.6,0,49.2
871,186,46.5214,29.0364,1.6098,15.2808,25.8,47.3,4.3,5.6,8.2,135.61,210,227,423,0,0,0,0,0,2640,1139,0.2,7.8,488,0,0,0,0,0,0,0.6,0,50.4
872,187,46.5214,29.0364,1.6098,15.2808,25.8,47.3,4.3,5.6,8.2,135.61,210,227,468,0,0,0,0,0,2640,1148,0.2,7.8,492,0,0,0,0,0,0,0.6,0,56.9
873,180,46.5076,29.0364,1.6098,15.2808,25.8,47.3,4.3,5.6,8.2,135.61,210,227,300,42.8331,22.1861,12.71696667,5.9997,75,2640,1170,0.2,7.8,502,0,0,0,0,0,0,0.6,0,35.8
874,181,46.5076,29.0364,1.6098,15.2808,25.8,47.3,4.3,5.6,8.2,135.61,210,227,329,42.8331,22.1861,12.71696667,5.9997,82,2640,1146,0.2,7.8,491,0,0,0,0,0,0,0.6,0,40.5
875,182,46.5214,29.0364,1.6098,15.2808,25.8,47.3,4.3,5.6,8.2,135.61,210,227,364,42.8331,22.1861,12.71696667,5.9997,91,2640,1132,0.2,7.8,485,0,0,0,0,0,0,0.6,0,47.2
876,175,46.5076,29.0364,1.6098,15.2808,25.8,47.3,4.3,5.6,8.2,135.61,210,227,255,42.8331,22.1861,12.71696667,5.9997,109,2640,1212,0.2,7.8,520,0,0,0,0,0,0,0.6,0,30.9
877,176,46.5076,29.0364,1.6098,15.2808,25.8,47.3,4.3,5.6,8.2,135.61,210,227,280,42.8331,22.1861,12.71696667,5.9997,120,2640,1169,0.2,7.8,501,0,0,0,0,0,0,0.6,0,35.4
878,177,46.5076,29.0364,1.6098,15.2808,25.8,47.3,4.3,5.6,8.2,135.61,210,227,310,42.8331,22.1861,12.71696667,5.9997,133,2640,1151,0.2,7.8,493,0,0,0,0,0,0,0.6,0,42.3
879,183,46.5214,29.0364,1.6098,15.2808,25.8,47.3,4.3,5.6,8.2,135.61,210,227,381,0,0,0,0,0,2640,1222,0.2,7.8,524,0,0,0,0,0,0,0.6,5,51.2
880,186,46.5214,29.0364,1.6098,15.2808,25.8,47.3,4.3,5.6,8.2,135.61,210,227,423,0,0,0,0,0,2640,1139,0.2,7.8,488,0,0,0,0,0,0,0.6,5,55.8
881,187,46.5214,29.0364,1.6098,15.2808,25.8,47.3,4.3,5.6,8.2,135.61,210,227,468,0,0,0,0,0,2640,1148,0.2,7.8,492,0,0,0,0,0,0,0.6,5,57.1
882,180,46.5076,29.0364,1.6098,15.2808,25.8,47.3,4.3,5.6,8.2,135.61,210,227,300,42.8331,22.1861,12.71696667,5.9997,75,2640,1170,0.2,7.8,502,0,0,0,0,0,0,0.6,5,40.1
883,181,46.5076,29.0364,1.6098,15.2808,25.8,47.3,4.3,5.6,8.2,135.61,210,227,329,42.8331,22.1861,12.71696667,5.9997,82,2640,1146,0.2,7.8,491,0,0,0,0,0,0,0.6,5,43.8
884,182,46.5214,29.0364,1.6098,15.2808,25.8,47.3,4.3,5.6,8.2,135.61,210,227,364,42.8331,22.1861,12.71696667,5.9997,91,2640,1132,0.2,7.8,485,0,0,0,0,0,0,0.6,5,49.9
885,175,46.5076,29.0364,1.6098,15.2808,25.8,47.3,4.3,5.6,8.2,135.61,210,227,255,42.8331,22.1861,12.71696667,5.9997,109,2640,1212,0.2,7.8,520,0,0,0,0,0,0,0.6,5,34.4
886,176,46.5076,29.0364,1.6098,15.2808,25.8,47.3,4.3,5.6,8.2,135.61,210,227,280,42.8331,22.1861,12.71696667,5.9997,120,2640,1169,0.2,7.8,501,0,0,0,0,0,0,0.6,5,40.6
887,177,46.5076,29.0364,1.6098,15.2808,25.8,47.3,4.3,5.6,8.2,135.61,210,227,310,42.8331,22.1861,12.71696667,5.9997,133,2640,1151,0.2,7.8,493,0,0,0,0,0,0,0.6,5,42.4
888,106,46.5123,29.0364,1.6098,15.2808,25.8,47.3,4.3,5.6,8.2,135.61,210,227,212,53.2331,22.4454,12.65516667,2.621,53,2640,691,0.04,1.6,735,0.02,3.558,735,0,0,0,0.5,0.008,42.5
889,107,46.5123,29.0364,1.6098,15.2808,25.8,47.3,4.3,5.6,8.2,135.61,210,227,245,53.2331,22.4454,12.65516667,2.621,61,2640,666,0.04,1.6,741,0.02,3.558,741,0,0,0,0.5,0.011,52.9
890,112,46.5076,29.0364,1.6098,15.2808,25.8,47.3,4.3,5.6,8.2,135.61,210,227,298,53.2331,22.4454,12.65516667,2.621,75,2640,624,0.04,1.6,728,0.02,3.558,728,0,0,0,0.5,0.025,59.5
891,107,46.5123,29.0364,1.6098,15.2808,25.8,47.3,4.3,5.6,8.2,135.61,210,227,214,53.2331,22.4454,12.65516667,2.621,54,2640,649,0.2,7.8,689,0.1,6.8,689,0,0,0,0.5,0.008,42.1
892,110,46.5123,29.0364,1.6098,15.2808,25.8,47.3,4.3,5.6,8.2,135.61,210,227,251,53.2331,22.4454,12.65516667,2.621,63,2640,621,0.2,7.8,691,0.1,6.8,691,0,0,0,0.5,0.02,50.5
893,117,46.5076,29.0364,1.6098,15.2808,25.8,47.3,4.3,5.6,8.2,135.61,210,227,312,53.2331,22.4454,12.65516667,2.621,78,2640,580,0.2,7.8,677,0.1,6.8,677,0,0,0,0.5,0.035,54.9
894,120,46.5123,29.0364,1.6098,15.2808,25.8,47.3,4.3,5.6,8.2,135.61,210,227,240,53.2331,22.4454,12.65516667,2.621,60,2640,882,0.03,1.9,819,0.1,3.55,819,0,0,0,0.5,0.008,43.1
895,122,46.5076,29.0364,1.6098,15.2808,25.8,47.3,4.3,5.6,8.2,135.61,210,227,279,53.2331,22.4454,12.65516667,2.621,70,2640,836,0.03,1.9,811,0.1,3.55,811,0,0,0,0.5,0.02,47.1
896,127,46.5076,29.0364,1.6098,15.2808,25.8,47.3,4.3,5.6,8.2,135.61,210,227,339,53.2331,22.4454,12.65516667,2.621,85,2640,785,0.03,1.9,797,0.1,3.55,797,0,0,0,0.5,0.028,62.7
897,117,46.5076,29.0364,1.6098,15.2808,25.8,47.3,4.3,5.6,8.2,135.61,210,227,312,53.2331,22.4454,12.65516667,2.621,78,2640,580,0.2,7.8,677,0.1,6.8,677,0,0,0,0.5,0.035,65.3
898,115,46.5076,29.0364,1.6098,15.2808,25.8,47.3,4.3,5.6,8.2,135.61,210,227,307,53.2331,22.4454,12.65516667,2.621,77,2900,634,0.04,1.6,740,0.02,3.558,740,0,0,0,0.5,0.03,70.1
899,124,46.5076,29.0364,1.6098,15.2808,25.8,47.3,4.3,5.6,8.2,135.61,210,227,331,53.2331,22.4454,12.65516667,2.621,83,2640,793,0.03,1.9,805,0.1,3.55,805,0,0,0,0.5,0.027,74
900,112,46.5076,29.0364,1.6098,15.2808,25.8,47.3,4.3,5.6,8.2,135.61,210,227,299,53.2331,22.4454,12.65516667,2.621,75,2640,768,0.04,1.6,896,0.02,3.558,896,0,0,0,0.5,0.025,64.4
901,148,46.5214,29.0364,1.6098,15.2808,25.8,47.3,4.3,5.6,8.2,135.61,210,227,395,53.2331,22.4454,12.65516667,2.621,99,2640,774,0.03,1.9,718,0.1,3.55,718,0,0,0,0.6,0.023,76
902,114,51.17,21.81,3.39,16.47,23.4,51,3.7,4.7,7.8,141.51,219,246,277,53.87,19.04,13.89,6.02,49,2660,582,0,7.468,679,0,7,679,0,0,0,0.5,0.013,38.7
903,112,51.17,21.81,3.39,16.47,23.4,51,3.7,4.7,7.8,141.51,219,246,238,53.87,19.04,13.89,6.02,42,2660,616,0,7.468,686,0,7,686,0,0,0,0.5,0.013,33.1
904,110,51.17,21.81,3.39,16.47,23.4,51,3.7,4.7,7.8,141.51,219,246,208,53.87,19.04,13.89,6.02,37,2660,649,0,7.468,690,0,7,690,0,0,0,0.5,0.013,30.9
905,109,51.17,21.81,3.39,16.47,23.4,51,3.7,4.7,7.8,141.51,219,246,185,53.87,19.04,13.89,6.02,33,2660,678,0,7.468,688,0,7,688,0,0,0,0.5,0.013,20.9
906,110,51.17,21.81,3.39,16.47,23.4,51,3.7,4.7,7.8,141.51,219,246,193,53.87,19.04,13.89,6.02,83,2660,614,0,7.468,683,0,7,683,0,0,0,0.5,0.013,29.9
907,108,51.17,21.81,3.39,16.47,23.4,51,3.7,4.7,7.8,141.51,219,246,168,53.87,19.04,13.89,6.02,72,2660,645,0,7.468,686,0,7,686,0,0,0,0.5,0.013,23.6
908,107,51.17,21.81,3.39,16.47,23.4,51,3.7,4.7,7.8,141.51,219,246,150,53.87,19.04,13.89,6.02,64,2660,677,0,7.468,687,0,7,687,0,0,0,0.5,0.013,20.9
909,109,51.17,21.81,3.39,16.47,23.4,51,3.7,4.7,7.8,141.51,219,246,139,53.87,19.04,13.89,6.02,59,2660,708,0,7.468,687,0,7,687,0,0,0,0.5,0.013,17.1
910,106,51.17,21.81,3.39,16.47,23.4,51,3.7,4.7,7.8,141.51,219,246,130,53.87,19.04,13.89,6.02,106,2660,647,0,7.468,687,0,7,687,0,0,0,0.5,0.014,21.4
911,105,51.17,21.81,3.39,16.47,23.4,51,3.7,4.7,7.8,141.51,219,246,116,53.87,19.04,13.89,6.02,95,2660,676,0,7.468,687,0,7,687,0,0,0,0.5,0.014,18.2
912,106,51.17,21.81,3.39,16.47,23.4,51,3.7,4.7,7.8,141.51,219,246,106,53.87,19.04,13.89,6.02,87,2660,715,0,7.468,694,0,7,694,0,0,0,0.5,0.014,15
913,109,51.17,21.81,3.39,16.47,23.4,51,3.7,4.7,7.8,141.51,219,246,100,53.87,19.04,13.89,6.02,82,2660,723,0,7.468,671,0,7,671,0,0,0,0.5,0.014,11.4
914,106,51.17,21.81,3.39,16.47,23.4,51,3.7,4.7,7.8,141.51,219,246,257,53.87,19.04,13.89,6.02,45,2660,480,1.226,4.863,803,1.2514,4.943,803,0,0,0,0.3,0.014,35.9
915,105,51.17,21.81,3.39,16.47,23.4,51,3.7,4.7,7.8,141.51,219,246,223,53.87,19.04,13.89,6.02,39,2660,505,1.226,4.876,799,1.2514,4.943,799,0,0,0,0.3,0.014,29.7
916,104,51.17,21.81,3.39,16.47,23.4,51,3.7,4.7,7.8,141.51,219,246,196,53.87,19.04,13.89,6.02,35,2660,541,1.226,4.811,812,1.2514,4.943,812,0,0,0,0.3,0.014,24.5
917,103,51.17,21.81,3.39,16.47,23.4,51,3.7,4.7,7.8,141.51,219,246,175,53.87,19.04,13.89,6.02,31,2660,564,1.226,4.863,803,1.2514,4.943,803,0,0,0,0.3,0.014,21.5
918,103,51.17,21.81,3.39,16.47,23.4,51,3.7,4.7,7.8,141.51,219,246,180,53.87,19.04,13.89,6.02,77,2660,503,1.226,4.876,796,1.2514,4.943,796,0,0,0,0.3,0.015,24.3
919,102,51.17,21.81,3.39,16.47,23.4,51,3.7,4.7,7.8,141.51,219,246,159,53.87,19.04,13.89,6.02,68,2660,533,1.226,4.876,799,1.2514,4.943,799,0,0,0,0.3,0.015,19.9
920,101,51.17,21.81,3.39,16.47,23.4,51,3.7,4.7,7.8,141.51,219,246,141,53.87,19.04,13.89,6.02,61,2660,562,1.226,4.876,800,1.2514,4.943,800,0,0,0,0.3,0.015,15.8
921,102,51.17,21.81,3.39,16.47,23.4,51,3.7,4.7,7.8,141.51,219,246,130,53.87,19.04,13.89,6.02,56,2660,590,1.226,4.876,798,1.2514,4.943,798,0,0,0,0.3,0.015,12.1
922,100,51.17,21.81,3.39,16.47,23.4,51,3.7,4.7,7.8,141.51,219,246,122,53.87,19.04,13.89,6.02,100,2660,538,1.226,4.811,807,1.2514,4.943,807,0,0,0,0.3,0.016,18.2
923,99,51.17,21.81,3.39,16.47,23.4,51,3.7,4.7,7.8,141.51,219,246,109,53.87,19.04,13.89,6.02,89,2660,559,1.226,4.876,796,1.2514,4.943,796,0,0,0,0.3,0.016,15.3
924,100,51.17,21.81,3.39,16.47,23.4,51,3.7,4.7,7.8,141.51,219,246,100,53.87,19.04,13.89,6.02,82,2660,588,1.226,4.876,796,1.2514,4.943,796,0,0,0,0.3,0.016,12
925,102,51.17,21.81,3.39,16.47,23.4,51,3.7,4.7,7.8,141.51,219,246,94,53.87,19.04,13.89,6.02,77,2660,614,1.226,4.876,789,1.2514,4.943,789,0,0,0,0.3,0.016,9.7
926,102,48.92,24.4,4.71,16.78,24.7,51,3.3,5,8.3,135.42,195,240,159,56.19,21.82,9.21,3.98,68,2660,683,0,7.468,693,0,7,693,0,0,0,0.7,0.015,27.4
927,105,48.92,24.4,4.71,16.78,24.7,51,3.3,5,8.3,135.42,195,240,134,56.19,21.82,9.21,3.98,57,2660,730,0,7.468,678,0,7,678,0,0,0,0.7,0.015,15.6
928,102,47.06,28.36,3.59,13.52,29.7,57.9,4.2,5.8,8.5,170.27,239,281,159,56.19,21.82,9.21,3.98,68,2660,685,0,7.468,696,0,7,696,0,0,0,0.7,0.015,29.8
929,105,47.06,28.36,3.59,13.52,29.7,57.9,4.2,5.8,8.5,170.27,239,281,134,56.19,21.82,9.21,3.98,57,2660,729,0,7.468,677,0,7,677,0,0,0,0.7,0.015,16.4
930,102,47.76,29.04,4.23,14.56,25.2,54.6,3.2,5.1,8.1,140.51,218,253,159,56.19,21.82,9.21,3.98,68,2660,683,0,7.468,694,0,7,694,0,0,0,0.7,0.015,25.3
931,105,47.76,29.04,4.23,14.56,25.2,54.6,3.2,5.1,8.1,140.51,218,253,134,56.19,21.82,9.21,3.98,57,2660,728,0,7.468,676,0,7,676,0,0,0,0.7,0.015,16.9
932,102,49.4,26.36,3.79,13.19,29,45.6,4.3,5.7,8.9,162.44,217,232,159,56.19,21.82,9.21,3.98,68,2660,681,0,7.468,691,0,7,691,0,0,0,0.7,0.015,26.2
933,105,49.4,26.36,3.79,13.19,29,45.6,4.3,5.7,8.9,162.44,217,232,134,56.19,21.82,9.21,3.98,57,2660,729,0,7.468,677,0,7,677,0,0,0,0.7,0.015,16.3
934,92,51.17,21.81,3.39,16.47,23.4,51,3.7,4.7,7.8,141.51,219,246,143,56.19,21.82,9.21,3.98,61,2660,759,0,7.468,675,0,7,675,0,0,0,0.7,0.018,25.4
935,102,51.17,21.81,3.39,16.47,23.4,51,3.7,4.7,7.8,141.51,219,246,130,56.19,21.82,9.21,3.98,56,2660,820,0,7.468,669,0,7,669,0,0,0,0.7,0.014,17.7
936,82,51.17,21.81,3.39,16.47,23.4,51,3.7,4.7,7.8,141.51,219,246,82,53.87,19.04,13.89,6.02,82,2660,819,0,7.468,870,0,7,870,0,0,0,0.4,0.07,19.5
937,73,51.17,21.81,3.39,16.47,23.4,51,3.7,4.7,7.8,141.51,219,246,51,53.87,19.04,13.89,6.02,95,2660,762,0.2105,7.497,1479,0,0,0,0,0,0,0.4,0.1,14.6
938,79,51.17,21.81,3.39,16.47,23.4,51,3.7,4.7,7.8,141.51,219,246,90,53.87,19.04,13.89,6.02,90,2660,712,1.226,4.829,961,0.9381,4.998,961,0,0,0,0.3,0.1,13.9
939,67,51.17,21.81,3.39,16.47,23.4,51,3.7,4.7,7.8,141.51,219,246,52,53.87,19.04,13.89,6.02,97,2660,657,0.4975,7.173,1689,0,0,0,0,0,0,0.3,0.12,8.3
940,79,51.17,21.81,3.39,16.47,23.4,51,3.7,4.7,7.8,141.51,219,246,99,53.87,19.04,13.89,6.02,99,2660,665,1.226,4.829,876,1.2314,4.943,876,0,0,0,0.3,0.1,21.1
941,67,51.17,21.81,3.39,16.47,23.4,51,3.7,4.7,7.8,141.51,219,246,52,53.87,19.04,13.89,6.02,97,2660,616,0.4975,7.173,1752,0,0,0,0,0,0,0.3,0.14,11.8
942,70,51.17,21.81,3.39,16.47,23.4,51,3.7,4.7,7.8,141.51,219,246,61,53.87,19.04,13.89,6.02,114,2660,602,0.4975,7.173,1713,0,0,0,0,0,0,0.3,0.14,13.8
943,89,51.17,21.81,3.39,16.47,23.4,51,3.7,4.7,7.8,141.51,219,246,116,53.87,19.04,13.89,6.02,62,2700,501,0.2105,7.497,1676,0,0,0,0,0,0,0.4,0.018,20.4
944,85,51.17,21.81,3.39,16.47,23.4,51,3.7,4.7,7.8,141.51,219,246,111,53.87,19.04,13.89,6.02,59,2730,520,0.2105,7.497,1646,0,0,0,0,0,0,0.4,0.018,17.8
945,82,51.17,21.81,3.39,16.47,23.4,51,3.7,4.7,7.8,141.51,219,246,107,53.87,19.04,13.89,6.02,57,2760,569,0.2105,7.497,1615,0,0,0,0,0,0,0.4,0.018,18.8
946,105,51.17,21.81,3.39,16.47,23.4,51,3.7,4.7,7.8,141.51,219,246,280,53.87,19.04,13.89,6.02,70,2760,520,0,7.468,738,0,7,738,0,0,0,0.4,0.02,42.3
947,97,51.17,21.81,3.39,16.47,23.4,51,3.7,4.7,7.8,141.51,219,246,243,53.87,19.04,13.89,6.02,60,2760,534,0,7.468,758,0,7,758,0,0,0,0.4,0.02,39.3
948,95,51.17,21.81,3.39,16.47,23.4,51,3.7,4.7,7.8,141.51,219,246,200,53.87,19.04,13.89,6.02,50,2760,596,0,7.468,764,0,7,764,0,0,0,0.4,0.018,31.4
949,107,51.17,21.81,3.39,16.47,23.4,51,3.7,4.7,7.8,141.51,219,246,139,53.87,19.04,13.89,6.02,75,2640,662,0,7.468,704,0,7,704,0,0,0,0.5,0.018,24.2
950,102,51.17,21.81,3.39,16.47,23.4,51,3.7,4.7,7.8,141.51,219,246,133,53.87,19.04,13.89,6.02,71,2650,691,0,7.468,702,0,7,702,0,0,0,0.5,0.017,22
951,70,51.17,21.81,3.39,16.47,23.4,51,3.7,4.7,7.8,141.51,219,246,101,53.87,19.04,13.89,6.02,55,2760,708,0.2105,7.497,1576,0,0,0,0,0,0,0.3,0.11,8.8
952,70,51.17,21.81,3.39,16.47,23.4,51,3.7,4.7,7.8,141.51,219,246,91,53.87,19.04,13.89,6.02,49,2760,731,0.2105,7.497,1553,0,0,0,0,0,0,0.3,0.1,7.6
953,72,51.17,21.81,3.39,16.47,23.4,51,3.7,4.7,7.8,141.51,219,246,85,53.87,19.04,13.89,6.02,46,2760,757,0.2105,7.497,1537,0,0,0,0,0,0,0.3,0.11,5.8
954,108,51.17,21.81,3.39,16.47,23.4,51,3.7,4.7,7.8,141.51,219,246,278,53.87,19.04,13.89,6.02,49,2760,469,1.226,4.876,785,1.2514,4.943,785,0,0,0,0.4,0.015,40.7
955,98,51.17,21.81,3.39,16.47,23.4,51,3.7,4.7,7.8,141.51,219,246,252,53.87,19.04,13.89,6.02,45,2760,410,0.4975,7.173,1642,0,0,0,0,0,0,0.4,0.018,42
956,108,51.17,21.81,3.39,16.47,23.4,51,3.7,4.7,7.8,141.51,219,246,248,53.87,19.04,13.89,6.02,44,2760,489,1.226,4.876,774,1.2514,4.943,774,0,0,0,0.4,0.018,35.3
957,98,51.17,21.81,3.39,16.47,23.4,51,3.7,4.7,7.8,141.51,219,246,225,53.87,19.04,13.89,6.02,40,2760,433,0.4975,7.173,1631,0,0,0,0,0,0,0.4,0.018,36.6
958,92,51.17,21.81,3.39,16.47,23.4,51,3.7,4.7,7.8,141.51,219,246,130,53.87,19.04,13.89,6.02,70,2760,486,0.4975,7.173,1625,0,0,0,0,0,0,0.4,0.018,24.6
959,80,51.17,21.81,3.39,16.47,23.4,51,3.7,4.7,7.8,141.51,219,246,113,53.87,19.04,13.89,6.02,61,2760,432,1.226,4.829,864,1.2514,4.943,864,0,0,0,0.4,0.014,24
960,70,51.17,21.81,3.39,16.47,23.4,51,3.7,4.7,7.8,141.51,219,246,61,53.87,19.04,13.89,6.02,114,2760,588,0.4975,7.173,1674,0,0,0,0,0,0,0.3,0.14,13.2
961,110,51.17,21.81,3.39,16.47,23.4,51,3.7,4.7,7.8,141.51,219,246,110,53.87,19.04,13.89,6.02,90,2660,746,0,7.468,663,0,7,663,0,0,0,0.5,0.018,19.8
962,114,51.17,21.81,3.39,16.47,23.4,51,3.7,4.7,7.8,141.51,219,246,190,53.87,19.04,13.89,6.02,34,2660,718,0,7.468,667,0,7,667,0,0,0,0.5,0.018,31.1
963,110,51.17,21.81,3.39,16.47,23.4,51,3.7,4.7,7.8,141.51,219,246,143,53.87,19.04,13.89,6.02,77,2660,675,0,7.468,686,0,7,686,0,0,0,0.5,0.018,26
964,112,51.17,21.81,3.39,16.47,23.4,51,3.7,4.7,7.8,141.51,219,246,207,53.87,19.04,13.89,6.02,37,2660,698,0,7.468,677,0,7,677,0,0,0,0.5,0.018,33.2
965,110,51.17,21.81,3.39,16.47,23.4,51,3.7,4.7,7.8,141.51,219,246,171,53.87,19.04,13.89,6.02,73,2660,690,0,7.468,670,0,7,670,0,0,0,0.5,0.018,29.3
966,116,51.17,21.81,3.39,16.47,23.4,51,3.7,4.7,7.8,141.51,219,246,244,53.87,19.04,13.89,6.02,61,2660,634,0,7.468,674,0,7,674,0,0,0,0.5,0.018,40.6
967,120,51.17,21.81,3.39,16.47,23.4,51,3.7,4.7,7.8,141.51,219,246,340,53.87,19.04,13.89,6.02,60,2660,578,0,7.468,675,0,7,675,0,0,0,0.5,0.02,53
968,73,51.17,21.81,3.39,16.47,23.4,51,3.7,4.7,7.8,141.51,219,246,51,53.87,19.04,13.89,6.02,95,2660,771,0.2105,7.497,1496,0,0,0,0,0,0,0.5,0.1,18.3
969,82,51.17,21.81,3.39,16.47,23.4,51,3.7,4.7,7.8,141.51,219,246,82,53.87,19.04,13.89,6.02,82,2660,827,0,7.468,675,0,7,675,0,0,0,0.5,0.08,23.3
970,105,53.5229,20.8338,1.8402,17.468,29.8,50.4,4.8,6.2,8.8,170,240,290,263,51.67,26.4,12.13,4.22,88,2667,594,1.6,9.8,697,3.8,6.795,696,0,0,0,0.6,0.016,58.7
971,105,53.5229,20.8338,1.8402,17.468,29.8,50.4,4.8,6.2,8.8,170,240,290,263,51.67,26.4,12.13,4.22,88,2667,594,1.6,9.8,697,3.8,6.795,697,0,0,0,0.85,0.008,60.6
972,107,53.5147,20.8338,1.8402,17.6396,29.8,50.4,4.8,6.2,8.8,170,240,290,275,51.67,26.4,12.13,4.22,31,2667,649,1.6,9.8,693,3.8,6.795,692,0,0,0,0.6,0.008,57.6
973,104,53.5229,20.8338,1.8402,17.468,29.8,50.4,4.8,6.2,8.8,170,240,290,245,51.67,26.4,12.13,4.22,61,2667,648,1.6,9.8,693,3.8,6.795,692,0,0,0,0.6,0.012,60.2
974,101,53.5229,20.8338,1.8402,17.468,29.8,50.4,4.8,6.2,8.8,170,240,290,214,51.67,26.4,12.13,4.22,92,2667,648,1.6,9.8,693,3.8,6.795,692,0,0,0,0.6,0.025,54.6
975,92,53.5229,20.8338,1.8402,17.468,29.8,50.4,4.8,6.2,8.8,170,240,290,184,51.67,26.4,12.13,4.22,123,2667,633,1.6,9.8,708,3.8,6.795,708,0,0,0,0.75,0.04,56.5
976,117,53.5147,20.8338,1.8402,17.6396,29.8,50.4,4.8,6.2,8.8,170,240,290,293,51.67,26.4,12.13,4.22,98,2667,784,1.6,9.8,567,3.8,6.795,567,0,0,0,0.6,0.015,61.5
977,117,47.9948,24.80082,4.4325,17.5687,18.3,51,3.1,4.3,8.1,151,195,237,293,51.67,26.4,12.13,4.22,98,2667,784,1.6,9.8,567,3.8,6.795,567,0,0,0,1.05,0.007,63.7
