Repository: shady0501/multiModel

# 1. 环境配置

- 虚拟环境配置（仅用于测试代码是否运行成功而非训练使用）：

- 环境更新：mmcv 在python 3.8——3.11，3.12支持不好，需要降到3.12以下，因此更换镜像将环境降到3.10：
---

# 2. 安装依赖库
```bash
pip install opencv-python
pip install numpy
pip install shapely
pip install scikit-learn
pip install pillow
pip install matplotlib
pip install scikit-image tifffile

pip install -U openmim
mim install mmengine
mim install mmcv>=2.0.0
pip install mmpretrain
```

---

# 3. 代码

### 预训练使用模型
[使用 2024 年的 genview 模型](https://huggingface.co/Xiaojie0903/genview_pretrained_models/tree/main)

File: data_all_processed.csv (part 5 of 6)
slide_id,水用量（kg/m3）,水泥矿物组分_C3S（%）,水泥矿物组分_C2S（%）,水泥矿物组分_C3A（%）,水泥矿物组分_C4AF（%）,胶砂抗压_7d（MPa）,胶砂抗压_28d（MPa）,胶砂抗折3d（MPa）,胶砂抗折7d（MPa）,胶砂抗折_28d（MPa）,水化热_1d（J/g）,水化热_3d（J/g）,水化热_7d（J/g）,水泥用量（kg/m3）,FA化学组分_SiO2（%）,FA化学组分_Al2O3（%）,FA化学组分_Fe2O3（%）,FA化学组分_CaO（%）,粉煤灰用量（kg/m3）,砂表观密度（kg/m3）,砂用量（kg/m3）,石1坚固性（%）,石1压碎指标（%）,石1用量（kg/m3）,石2坚固性（%）,石2压碎指标（%）,石2用量（kg/m3）,石3坚固性（%）,石3压碎指标（%）,石3用量（kg/m3）,外加剂1用量（%）,外加剂2用量（%）,28d抗压强度
628,112.0,0.33,0.441,0.013000000000000001,0.154,23.6,44.5,4.3,5.2,8.2,140.0,194.0,234.0,298.0,0.524,0.24,0.094,0.032,75.0,2730,623.0,0.00852,0.09677,664.0,0.008,0.06815,664.0,0.0,0.0,0.0,0.0045000000000000005,0.00014000000000000001,54.1
629,112.0,0.33,0.441,0.013000000000000001,0.154,23.6,44.5,4.3,5.2,8.2,140.0,194.0,234.0,263.0,0.524,0.24,0.094,0.032,66.0,2730,635.0,0.00852,0.09677,678.0,0.008,0.06815,678.0,0.0,0.0,0.0,0.0045000000000000005,0.00014000000000000001,48.4
630,112.0,0.33,0.441,0.013000000000000001,0.154,23.6,44.5,4.3,5.2,8.2,140.0,194.0,234.0,236.0,0.524,0.24,0.094,0.032,59.0,2730,665.0,0.00852,0.09677,678.0,0.008,0.06815,678.0,0.0,0.0,0.0,0.0045000000000000005,0.00015,42.5
631,112.0,0.33,0.441,0.013000000000000001,0.154,23.6,44.5,4.3,5.2,8.2,140.0,194.0,234.0,214.0,0.524,0.24,0.094,0.032,53.0,2730,674.0,0.00852,0.09677,687.0,0.008,0.06815,687.0,0.0,0.0,0.0,0.0045000000000000005,0.00015,38.0
632,112.0,0.33,0.441,0.013000000000000001,0.154,23.6,44.5,4.3,5.2,8.2,140.0,194.0,234.0,280.0,0.524,0.24,0.094,0.032,93.0,2730,621.0,0.00852,0.09677,662.0,0.008,0.06815,662.0,0.0,0.0,0.0,0.0045000000000000005,0.00014000000000000001,53.5
633,112.0,0.33,0.441,0.013000000000000001,0.154,23.6,44.5,4.3,5.2,8.2,140.0,194.0,234.0,247.0,0.524,0.24,0.094,0.032,82.0,2730,634.0,0.00852,0.09677,676.0,0.008,0.06815,676.0,0.0,0.0,0.0,0.0045000000000000005,0.00014000000000000001,48.3
634,112.0,0.33,0.441,0.013000000000000001,0.154,23.6,44.5,4.3,5.2,8.2,140.0,194.0,234.0,221.0,0.524,0.24,0.094,0.032,74.0,2730,664.0,0.00852,0.09677,676.0,0.008,0.06815,676.0,0.0,0.0,0.0,0.0045000000000000005,0.00015,41.9
635,112.0,0.33,0.441,0.013000000000000001,0.154,23.6,44.5,4.3,5.2,8.2,140.0,194.0,234.0,200.0,0.524,0.24,0.094,0.032,67.0,2730,672.0,0.00852,0.09677,685.0,0.008,0.06815,685.0,0.0,0.0,0.0,0.0045000000000000005,0.00015,37.0
636,112.0,0.33,0.441,0.013000000000000001,0.154,23.6,44.5,4.3,5.2,8.2,140.0,194.0,234.0,261.0,0.524,0.24,0.094,0.032,112.0,2730,600.0,0.00852,0.09677,670.0,0.008,0.06815,670.0,0.0,0.0,0.0,0.0045000000000000005,0.00015,51.4
637,112.0,0.33,0.441,0.013000000000000001,0.154,23.6,44.5,4.3,5.2,8.2,140.0,194.0,234.0,230.0,0.524,0.24,0.094,0.032,99.0,2730,612.0,0.00852,0.09677,684.0,0.008,0.06815,684.0,0.0,0.0,0.0,0.0045000000000000005,0.00015,45.5
638,112.0,0.33,0.441,0.013000000000000001,0.154,23.6,44.5,4.3,5.2,8.2,140.0,194.0,234.0,207.0,0.524,0.24,0.094,0.032,88.0,2730,642.0,0.00852,0.09677,685.0,0.008,0.06815,685.0,0.0,0.0,0.0,0.0045000000000000005,0.00016,40.1
639,112.0,0.33,0.441,0.013000000000000001,0.154,23.6,44.5,4.3,5.2,8.2,140.0,194.0,234.0,187.0,0.524,0.24,0.094,0.032,80.0,2730,651.0,0.00852,0.09677,694.0,0.008,0.06815,694.0,0.0,0.0,0.0,0.0045000000000000005,0.00016,34.9
640,86.0,0.503,0.253,0.019,0.156,29.6,48.6,5.5,6.0,9.2,168.0,239.0,280.0,86.0,0.524,0.24,0.094,0.032,86.0,2730,738.5874617,0.00852,0.09644,449.8669085,0.008,0.06815,599.8225446,0.002113,0.00597,449.8669085,0.006,0.0003,22.6
641,86.0,0.503,0.253,0.019,0.156,29.6,48.6,5.5,6.0,9.2,168.0,239.0,280.0,77.4,0.524,0.24,0.094,0.032,94.6,2730,715.4320582,0.00852,0.09644,456.0879371,0.008,0.06815,608.1172495,0.002073,0.02713,456.0879371,0.006,0.0003,21.3
642,86.0,0.503,0.253,0.019,0.156,29.6,48.6,5.5,6.0,9.2,168.0,239.0,280.0,68.8,0.524,0.24,0.094,0.032,103.2,2730,714.6057464,0.00852,0.09644,455.5611634,0.008,0.06815,607.4148845,0.002073,0.02713,455.5611634,0.006,0.00035000000000000005,20.2
643,86.0,0.503,0.253,0.019,0.156,29.6,48.6,5.5,6.0,9.2,168.0,239.0,280.0,62.54545455,0.524,0.24,0.094,0.032,93.81818182,2730,719.7971205,0.00852,0.09644,458.8706643,0.008,0.06815,611.8275524,0.001391,0.00597,458.8706643,0.006,0.00035000000000000005,18.9
644,86.0,0.503,0.253,0.019,0.156,29.6,48.6,5.5,6.0,9.2,168.0,239.0,280.0,70.36363636,0.524,0.24,0.094,0.032,86.0,2730,743.0111421,0.00852,0.09644,452.561332,0.008,0.06815,603.4151093,0.0020930000000000002,0.00597,452.561332,0.006,0.0003,16.2
645,86.0,0.503,0.253,0.019,0.156,29.6,48.6,5.5,6.0,9.2,168.0,239.0,280.0,78.18181818,0.524,0.24,0.094,0.032,78.18181818,2730,743.7857528,0.00852,0.09644,453.0331403,0.008,0.06815,604.0441871,0.0020930000000000002,0.00597,453.0331403,0.006,0.0003,15.4
646,86.0,0.503,0.253,0.019,0.156,29.6,48.6,5.5,6.0,9.2,168.0,239.0,280.0,95.55555556,0.524,0.24,0.094,0.032,95.55555556,2730,710.0969822,0.00852,0.09644,452.6868261,0.008,0.06815,603.5824348,0.0020930000000000002,0.00597,452.6868261,0.006,0.0003,26.4
647,86.0,0.503,0.253,0.019,0.156,29.6,48.6,5.5,6.0,9.2,168.0,239.0,280.0,86.0,0.524,0.24,0.094,0.032,105.1111111,2730,687.0672355,0.00852,0.09644,458.7836056,0.008,0.06815,611.7114742,0.001391,0.00597,458.7836056,0.006,0.0003,24.6
648,86.0,0.503,0.253,0.019,0.156,29.6,48.6,5.5,6.0,9.2,168.0,239.0,280.0,76.44444444,0.524,0.24,0.094,0.032,114.6666667,2730,686.1777376,0.00852,0.09644,458.1896506,0.008,0.06815,610.9195342,0.001381,0.00597,458.1896506,0.006,0.00035000000000000005,22.3
649,82.0,0.33,0.441,0.013000000000000001,0.154,23.6,44.5,4.3,5.2,8.2,140.0,194.0,234.0,91.11111111,0.524,0.24,0.094,0.032,91.11111111,2730,716.5523834,0.00852,0.09644,456.8021444,0.008,0.06815,609.0695259,0.002291,0.02713,456.8021444,0.006,0.0003,25.5
650,82.0,0.33,0.441,0.013000000000000001,0.154,23.6,44.5,4.3,5.2,8.2,140.0,194.0,234.0,82.0,0.524,0.24,0.094,0.032,100.2222222,2730,693.3551901,0.00852,0.09644,462.9823366,0.008,0.06815,617.3097822,0.000282,0.00597,462.9823366,0.006,0.00035000000000000005,23.5
651,82.0,0.33,0.441,0.013000000000000001,0.154,23.6,44.5,4.3,5.2,8.2,140.0,194.0,234.0,72.88888889,0.524,0.24,0.094,0.032,109.3333333,2730,692.4995198,0.00852,0.09644,462.4109697,0.008,0.06815,616.5479596,0.000282,0.00597,462.4109697,0.006,0.00035000000000000005,22.2
652,82.0,0.33,0.441,0.013000000000000001,0.154,23.6,44.5,4.3,5.2,8.2,140.0,194.0,234.0,82.0,0.524,0.24,0.094,0.032,82.0,2730,699.8949558,0.00852,0.09644,426.2996549,0.008,0.06815,568.3995399,0.002379,0.04962,426.2996549,0.006,0.0003,19.6
653,82.0,0.33,0.441,0.013000000000000001,0.154,23.6,44.5,4.3,5.2,8.2,140.0,194.0,234.0,73.8,0.524,0.24,0.094,0.032,90.2,2730,721.6245207,0.00852,0.09644,460.0356319,0.008,0.06815,613.3808426,0.001121,0.00597,460.0356319,0.006,0.0003,23.2
654,82.0,0.33,0.441,0.013000000000000001,0.154,23.6,44.5,4.3,5.2,8.2,140.0,194.0,234.0,65.6,0.524,0.24,0.094,0.032,98.4,2730,720.8296335,0.00852,0.09644,459.5288914,0.008,0.06815,612.7051885,0.001121,0.00597,459.5288914,0.006,0.00035000000000000005,19.4
655,82.0,0.33,0.441,0.013000000000000001,0.154,23.6,44.5,4.3,5.2,8.2,140.0,194.0,234.0,74.54545455,0.524,0.24,0.094,0.032,74.54545455,2730,749.8905077,0.00852,0.09644,456.7514911,0.008,0.06815,609.0019881,0.002291,0.02713,456.7514911,0.006,0.0003,18.1
656,82.0,0.33,0.441,0.013000000000000001,0.154,23.6,44.5,4.3,5.2,8.2,140.0,194.0,234.0,67.09090909,0.524,0.24,0.094,0.032,82.0,2730,726.4970759,0.00852,0.09644,463.1418859,0.008,0.06815,617.5225145,0.000282,0.00597,463.1418859,0.006,0.0003,17.5
657,82.0,0.33,0.441,0.013000000000000001,0.154,23.6,44.5,4.3,5.2,8.2,140.0,194.0,234.0,59.63636364,0.524,0.24,0.094,0.032,89.45454545,2730,725.7744512,0.00852,0.09644,462.6812126,0.008,0.06815,616.9082835,0.000282,0.00597,462.6812126,0.006,0.00035000000000000005,16.2
658,118.0,0.46988399999999997,0.288626,0.020556,0.149261,30.4,49.4,5.9,6.0,9.0,169.23,227.1,261.08,233.0,0.525713,0.23781,0.096769,0.046095,78.0,2730,643.0,0.00852,0.09677,688.5,0.008,0.06815,688.5,0.0,0.0,0.0,0.006,0.00010999999999999999,44.6
659,113.0,0.32980600000000004,0.44103000000000003,0.012997000000000002,0.15344885,25.4,45.0,4.6,5.7,8.5,158.2,228.79,258.28,223.0,0.525713,0.23781,0.096769,0.046095,74.0,2730,652.0,0.00852,0.09677,697.5,0.008,0.06815,697.5,0.0,0.0,0.0,0.0045000000000000005,0.00017999999999999998,43.4
660,118.0,0.46988399999999997,0.288626,0.020556,0.149261,30.4,49.4,5.9,6.0,9.0,169.23,227.1,261.08,253.0,0.525713,0.23781,0.096776,0.046095,84.0,2730,616.0,0.00852,0.09677,690.5,0.008,0.06815,690.5,0.0,0.0,0.0,0.006,0.00010999999999999999,47.0
661,113.0,0.32980600000000004,0.44103000000000003,0.012997000000000002,0.15344885,25.4,45.0,4.6,5.7,8.5,158.2,228.79,258.28,258.0,0.525713,0.23781,0.096769,0.046095,65.0,2730,626.0,0.00852,0.09677,701.5,0.008,0.06815,701.5,0.0,0.0,0.0,0.0045000000000000005,0.00017999999999999998,46.8
662,100.0,0.46988599999999997,0.288626,0.02065675,0.14916100000000002,30.4,49.4,5.9,6.0,9.0,169.23,227.11,259.02,130.0,0.525713,0.23781,0.096769,0.046095,70.0,2730,625.0,0.00852,0.09644,462.6,0.008,0.06815,462.6,0.00032300000000000004,0.05116,616.8,0.006,0.00012,21.9
663,96.0,0.32980600000000004,0.44103000000000003,0.012997000000000002,0.15344885,25.4,45.0,4.6,5.7,8.5,158.2,228.79,258.3,125.0,0.525713,0.23781,0.096769,0.046095,67.0,2730,631.0,0.00852,0.09644,466.5,0.008,0.06815,466.5,0.000143,0.05106,622.0,0.0045000000000000005,0.00017999999999999998,20.5
664,100.0,0.46988599999999997,0.288626,0.020575000000000003,0.14916100000000002,30.4,49.4,5.9,6.0,9.0,169.23,227.11,259.02,144.0,0.525713,0.23781,0.096769,0.046095,78.0,2730,598.0,0.00852,0.09644,464.7,0.008,0.06815,464.7,0.000283,0.05126000000000001,619.6,0.006,0.00012,27.3
665,96.0,0.32980600000000004,0.44103000000000003,0.012997000000000002,0.15344885,25.4,45.0,4.6,5.7,8.5,158.2,228.79,258.3,139.0,0.525713,0.23781,0.096769,0.046095,75.0,2730,603.0,0.00852,0.09644,468.6,0.008,0.06815,468.6,0.000123,0.05106,624.8,0.0045000000000000005,0.00017999999999999998,24.4
666,118.0,0.46988399999999997,0.288626,0.020556,0.149261,30.4,49.4,5.9,6.0,9.0,169.23,227.1,261.08,184.0,0.525713,0.23781,0.096769,0.046095,64.0,2750,709.0,0.011000000000000001,0.092,621.9,0.009000000000000001,0.06905,760.1,0.0,0.0,0.0,0.006,0.0001,34.7
667,118.0,0.46988399999999997,0.288626,0.020556,0.149261,30.4,49.4,5.9,6.0,9.0,169.23,227.1,261.08,221.0,0.525713,0.23781,0.096769,0.046095,74.0,2750,652.0,0.011000000000000001,0.092,625.95,0.009000000000000001,0.06905,765.05,0.0,0.0,0.0,0.006,0.0001,42.3
668,118.0,0.46988399999999997,0.288626,0.020556,0.149261,30.4,49.4,5.9,6.0,9.0,169.23,227.1,261.08,197.0,0.525713,0.23781,0.096769,0.046095,66.0,2750,683.0,0.011000000000000001,0.092,625.95,0.009000000000000001,0.06905,765.05,0.0,0.0,0.0,0.006,0.0001,34.9
669,118.0,0.46988399999999997,0.288626,0.020556,0.149261,30.4,49.4,5.9,6.0,9.0,169.23,227.1,261.08,304.0,0.525713,0.23781,0.096769,0.046095,54.0,2750,617.0,0.011000000000000001,0.092,620.55,0.009000000000000001,0.06905,758.45,0.0,0.0,0.0,0.006,0.0001,52.8
670,114.0,0.32980600000000004,0.44103000000000003,0.012997000000000002,0.15344885,25.4,45.0,4.6,5.7,8.5,158.2,228.79,258.28,294.0,0.525713,0.23781,0.096769,0.046095,52.0,2750,624.0,0.011000000000000001,0.092,627.75,0.009000000000000001,0.06905,767.25,0.0,0.0,0.0,0.0045000000000000005,0.00014000000000000001,50.4
671,114.0,0.32980600000000004,0.44103000000000003,0.012997000000000002,0.15344885,25.4,45.0,4.6,5.7,8.5,158.2,228.79,258.28,190.0,0.525713,0.23781,0.096769,0.046095,63.0,2750,690.0,0.011000000000000001,0.092,632.25,0.009000000000000001,0.06905,772.75,0.0,0.0,0.0,0.0045000000000000005,0.00016,33.6
672,114.0,0.32980600000000004,0.44103000000000003,0.012997000000000002,0.15344885,25.4,45.0,4.6,5.7,8.5,158.2,228.79,258.28,214.0,0.525713,0.23781,0.096769,0.046095,71.0,2750,659.0,0.011000000000000001,0.092,632.7,0.009000000000000001,0.06905,773.3,0.0,0.0,0.0,0.0045000000000000005,0.00015,39.8
673,114.0,0.32980600000000004,0.44103000000000003,0.012997000000000002,0.15344885,25.4,45.0,4.6,5.7,8.5,158.2,228.79,258.28,178.0,0.525713,0.23781,0.096769,0.046095,59.0,2750,695.0,0.011000000000000001,0.092,636.75,0.009000000000000001,0.06905,778.25,0.0,0.0,0.0,0.0045000000000000005,0.00016,28.0
674,140.0,0.46988399999999997,0.288626,0.020556,0.149261,30.4,49.4,5.9,6.0,9.0,169.23,227.1,261.08,219.0,0.525713,0.23781,0.096769,0.046095,73.0,2750,832.0,0.011000000000000001,0.092,634.15,0.009000000000000001,0.06905,518.85,0.0,0.0,0.0,0.006,7.000000000000001e-05,32.5
675,140.0,0.46988399999999997,0.288626,0.020556,0.149261,30.4,49.4,5.9,6.0,9.0,169.23,227.1,261.08,263.0,0.525713,0.23781,0.096776,0.046095,88.0,2750,770.0,0.011000000000000001,0.092,637.45,0.009000000000000001,0.06905,521.55,0.0,0.0,0.0,0.006,7.000000000000001e-05,41.6
676,140.0,0.46988399999999997,0.288626,0.020556,0.149261,30.4,49.4,5.9,6.0,9.0,169.23,227.1,261.06,364.0,0.525713,0.23781,0.096769,0.046095,64.0,2750,729.0,0.011000000000000001,0.092,629.75,0.009000000000000001,0.06905,515.25,0.0,0.0,0.0,0.006,7.000000000000001e-05,50.4
677,140.0,0.46988399999999997,0.288626,0.020556,0.149261,30.4,49.4,5.9,6.0,9.0,169.23,227.1,261.08,210.0,0.525713,0.23781,0.096769,0.046095,70.0,2750,837.0,0.011000000000000001,0.092,638.0,0.009000000000000001,0.06905,522.0,0.0,0.0,0.0,0.006,6e-05,30.4
678,134.0,0.32980600000000004,0.44103000000000003,0.012997000000000002,0.15344885,25.4,45.0,4.6,5.7,8.5,158.2,228.79,258.28,201.0,0.525713,0.23781,0.096769,0.046095,67.0,2750,849.0,0.011000000000000001,0.092,646.8,0.009000000000000001,0.06905,529.2,0.0,0.0,0.0,0.0045000000000000005,0.00016,27.7
679,134.0,0.32980600000000004,0.44103000000000003,0.012997000000000002,0.15344885,25.4,45.0,4.6,5.7,8.5,158.2,228.79,258.28,223.0,0.525713,0.23781,0.096769,0.046095,74.0,2750,817.0,0.011000000000000001,0.092,649.0,0.009000000000000001,0.06905,531.0,0.0,0.0,0.0,0.0045000000000000005,0.00015,34.5
680,134.0,0.32980600000000004,0.44103000000000003,0.012997000000000002,0.15344885,25.4,45.0,4.6,5.7,8.5,158.2,228.79,258.28,251.0,0.525713,0.23781,0.096776,0.046095,84.0,2750,783.0,0.011000000000000001,0.092,647.9,0.009000000000000001,0.06905,530.1,0.0,0.0,0.0,0.0045000000000000005,0.00014000000000000001,40.3
681,134.0,0.32980600000000004,0.44103000000000003,0.012997000000000002,0.15344885,25.4,45.0,4.6,5.7,8.5,158.2,228.79,258.28,345.0,0.525713,0.23781,0.096769,0.046095,61.0,2750,742.0,0.011000000000000001,0.092,640.75,0.009000000000000001,0.06905,524.25,0.0,0.0,0.0,0.0045000000000000005,0.00014000000000000001,50.7
682,86.0,0.46988599999999997,0.288626,0.02065675,0.14916100000000002,30.4,49.4,5.9,6.0,9.0,169.23,227.11,259.02,63.0,0.525713,0.23781,0.096776,0.046095,94.0,2730,734.0,0.00852,0.09644,450.3,0.008,0.06815,600.4,0.002113,0.00597,450.3,0.006,0.0003,12.2
683,82.0,0.32980600000000004,0.44103000000000003,0.012997000000000002,0.15344885,25.4,45.0,4.6,5.7,8.5,158.2,228.79,258.3,60.0,0.525713,0.23781,0.096776,0.046095,89.0,2730,740.0,0.00852,0.09644,454.2,0.008,0.06815,605.6,0.0020930000000000002,0.00597,454.2,0.006,0.0003,10.6
684,86.0,0.46988599999999997,0.288626,0.02065675,0.14916100000000002,30.4,49.4,5.9,6.0,9.0,169.23,227.11,259.02,77.0,0.525713,0.23781,0.096776,0.046095,95.0,2730,707.0,0.00852,0.09644,454.2,0.008,0.06815,605.6,0.0020930000000000002,0.00597,454.2,0.006,0.0003,18.6
685,82.0,0.32980600000000004,0.44103000000000003,0.012997000000000002,0.15344885,25.4,45.0,4.6,5.7,8.5,158.2,228.79,258.3,74.0,0.525713,0.23781,0.096776,0.046095,90.0,2730,713.0,0.00852,0.09644,458.1,0.008,0.06815,610.8,0.001691,0.00597,458.1,0.006,0.0003,14.6
686,118.0,0.47070999999999996,0.284044,0.017474,0.151931,26.4,51.8,4.1,5.4,8.4,151.29,247.0,287.0,177.0,0.5186,0.25980000000000003,0.0802,0.0344,59.0,2740,748.0,0.002,0.065,667.5,0.015,0.065,667.5,0.0,0.0,0.0,0.006,0.0002,30.6
687,114.0,0.329195,0.44349200000000005,0.015816,0.153849,25.1,45.2,4.1,5.6,8.3,139.5,210.0,244.0,178.1,0.5186,0.25980000000000003,0.0802,0.0344,59.4,2740,758.0,0.002,0.065,676.0,0.015,0.065,676.0,0.0,0.0,0.0,0.005,0.0002,27.8
688,118.0,0.47070999999999996,0.284044,0.017474,0.151931,26.4,51.8,4.1,5.4,8.4,151.29,247.0,287.0,184.4,0.5186,0.25980000000000003,0.0802,0.0344,61.5,2740,750.0,0.002,0.065,669.0,0.015,0.065,669.0,0.0,0.0,0.0,0.006,0.0002,33.5
689,114.0,0.329195,0.44349200000000005,0.015816,0.153849,25.1,45.2,4.1,5.6,8.3,139.5,210.0,244.0,190.0,0.5186,0.25980000000000003,0.0802,0.0344,63.3,2740,731.0,0.002,0.065,681.5,0.015,0.065,681.5,0.0,0.0,0.0,0.005,0.0002,32.5
690,118.0,0.47070999999999996,0.284044,0.017474,0.151931,26.4,51.8,4.1,5.4,8.4,151.29,247.0,287.0,221.3,0.5186,0.25980000000000003,0.0802,0.0344,73.8,2740,692.0,0.002,0.065,674.0,0.015,0.065,674.0,0.0,0.0,0.0,0.006,0.00026,39.5
691,114.0,0.329195,0.44349200000000005,0.015816,0.153849,25.1,45.2,4.1,5.6,8.3,139.5,210.0,244.0,213.8,0.5186,0.25980000000000003,0.0802,0.0344,71.3,2740,700.0,0.002,0.065,682.0,0.015,0.065,682.0,0.0,0.0,0.0,0.006,0.0003,38.3
692,122.0,0.47070999999999996,0.284044,0.017474,0.15221700000000002,26.4,51.8,4.1,5.4,8.4,151.29,247.0,287.0,314.2,0.5186,0.25980000000000003,0.0802,0.0344,55.5,2740,609.0,0.002,0.065,680.5,0.015,0.065,680.5,0.0,0.0,0.0,0.0075,0.0007000000000000001,56.0
693,120.0,0.329195,0.44349200000000005,0.015816,0.153849,25.1,45.2,4.1,5.6,8.3,139.5,210.0,244.0,309.1,0.5186,0.25980000000000003,0.0802,0.0344,54.6,2740,634.0,0.002,0.065,676.0,0.015,0.065,676.0,0.0,0.0,0.0,0.0075,0.0008,50.5
694,140.0,0.47070999999999996,0.284044,0.017474,0.151931,26.4,51.8,4.1,5.4,8.4,151.29,247.0,287.0,218.9,0.5186,0.25980000000000003,0.0802,0.0344,72.9,2740,825.0,0.002,0.065,629.2,0.015,0.065,514.8,0.0,0.0,0.0,0.0055000000000000005,7.000000000000001e-05,34.5
695,134.0,0.329195,0.44349200000000005,0.015816,0.153849,25.1,45.2,4.1,5.6,8.3,139.5,210.0,244.0,223.3,0.5186,0.25980000000000003,0.0802,0.0344,74.4,2740,830.0,0.002,0.065,632.5,0.015,0.065,517.5,0.0,0.0,0.0,0.0045000000000000005,8e-05,31.8
696,142.0,0.47070999999999996,0.284044,0.017474,0.15221700000000002,26.4,51.8,4.1,5.4,8.4,151.29,247.0,287.0,365.8,0.5186,0.25980000000000003,0.0802,0.0344,64.6,2740,699.0,0.002,0.065,629.75,0.015,0.065,515.25,0.0,0.0,0.0,0.0075,0.00021999999999999998,60.1
697,136.0,0.329195,0.44349200000000005,0.015816,0.153849,25.1,45.2,4.1,5.6,8.3,139.5,210.0,244.0,350.3,0.5186,0.25980000000000003,0.0802,0.0344,61.8,2740,712.0,0.002,0.065,641.3,0.015,0.065,524.7,0.0,0.0,0.0,0.006500000000000001,0.00025,55.2
698,86.0,0.47078000000000003,0.284044,0.017474,0.151727,26.4,51.8,4.1,5.4,8.4,151.29,247.0,287.0,62.6,0.5186,0.25980000000000003,0.0802,0.0344,93.8,2740,742.0,0.001,0.07,456.0,0.0,0.07,608.0,0.0,0.07,456.0,0.006,0.0007000000000000001,16.2
699,83.0,0.329195,0.44349200000000005,0.015816,0.153849,25.1,45.2,4.1,5.6,8.3,139.5,210.0,244.0,60.4,0.5186,0.25980000000000003,0.0802,0.0344,90.6,2740,747.0,0.001,0.07,459.0,0.0,0.07,612.0,0.0,0.07,459.0,0.006,0.00095,15.1
700,86.0,0.47078000000000003,0.284044,0.017474,0.151727,26.4,51.8,4.1,5.4,8.4,151.29,247.0,287.0,77.4,0.5186,0.25980000000000003,0.0802,0.0344,94.6,2740,738.0,0.001,0.07,453.3,0.0,0.07,604.4,0.0,0.07,453.3,0.006,0.0008500000000000001,18.8
701,83.0,0.329195,0.44349200000000005,0.015816,0.153849,25.1,45.2,4.1,5.6,8.3,139.5,210.0,244.0,74.7,0.5186,0.25980000000000003,0.0802,0.0344,91.3,2740,767.0,0.001,0.07,471.3,0.0,0.07,628.4,0.0,0.07,471.3,0.006,0.0013000000000000002,19.6
702,95.0,0.433,0.282,0.06,0.138,28.1,47.0,4.0,5.4,7.7,145.97,223.65,264.965,147.0,0.4852,0.22829999999999998,0.1406,0.058300000000000005,79.0,2750,607.0,0.0055000000000000005,0.040999999999999995,499.2,0.000919,0.03573,332.8,0.000252,0.03476,832.0,0.006,0.0001,35.0
703,113.0,0.433,0.282,0.06,0.138,28.1,47.0,4.0,5.4,7.7,152.14,235.615,279.0,175.0,0.4852,0.22829999999999998,0.1406,0.058300000000000005,94.0,2750,660.0,0.0055000000000000005,0.040999999999999995,598.0,0.000919,0.03573,897.0,0.0,0.0,0.0,0.006,0.00012,35.9
704,95.0,0.433,0.282,0.06,0.138,28.1,47.0,4.0,5.4,7.7,145.97,223.65,264.965,134.5,0.4852,0.22829999999999998,0.1406,0.058300000000000005,72.5,2750,634.0,0.0055000000000000005,0.040999999999999995,496.5,0.000919,0.03573,331.0,0.000252,0.03476,827.5,0.006,0.0001,29.4
705,113.0,0.433,0.282,0.06,0.138,28.1,47.0,4.0,5.4,7.7,145.97,223.65,266.725,160.0,0.4852,0.22829999999999998,0.1406,0.058300000000000005,86.0,2750,688.0,0.0055000000000000005,0.040999999999999995,595.6,0.000919,0.03573,893.4,0.0,0.0,0.0,0.006,0.00012,27.9
706,95.0,0.433,0.282,0.06,0.138,28.1,47.0,4.0,5.4,7.7,145.97,223.65,264.965,123.5,0.4852,0.22829999999999998,0.1406,0.058300000000000005,66.5,2750,661.0,0.0055000000000000005,0.040999999999999995,493.2,0.000919,0.03573,328.8,0.000252,0.03476,822.0,0.006,0.0001,22.6
707,113.0,0.433,0.282,0.06,0.138,28.1,47.0,4.0,5.4,7.7,145.97,223.65,264.965,147.0,0.4852,0.22829999999999998,0.1406,0.058300000000000005,79.0,2750,716.0,0.0055000000000000005,0.040999999999999995,592.4,0.000919,0.03573,888.6,0.0,0.0,0.0,0.006,0.00012,21.4
708,97.0,0.433,0.282,0.06,0.138,28.1,47.0,4.0,5.4,7.7,152.14,235.615,279.0,204.0,0.4852,0.22829999999999998,0.1406,0.058300000000000005,51.0,2750,602.0,0.0055000000000000005,0.040999999999999995,494.7,0.000919,0.03573,329.8,0.000252,0.03476,824.5,0.006,8.999999999999999e-05,43.2
709,115.0,0.433,0.282,0.06,0.138,28.1,47.0,4.0,5.4,7.7,152.14,235.615,279.0,242.0,0.4852,0.22829999999999998,0.1406,0.058300000000000005,60.5,2750,653.0,0.0055000000000000005,0.040999999999999995,591.6,0.000919,0.03573,887.4,0.0,0.0,0.0,0.006,0.00010999999999999999,42.8
710,95.0,0.433,0.282,0.06,0.138,28.1,47.0,4.0,5.4,7.7,145.97,223.65,264.965,133.0,0.4852,0.22829999999999998,0.1406,0.058300000000000005,57.0,2920,727.0,0.0055000000000000005,0.040999999999999995,487.2,0.000919,0.03573,324.8,0.000252,0.03546,812.0,0.006,0.0001,21.5
711,113.0,0.433,0.282,0.06,0.138,28.1,47.0,4.0,5.4,7.7,152.14,235.615,279.0,188.0,0.4852,0.22829999999999998,0.1406,0.058300000000000005,63.0,2920,777.0,0.0055000000000000005,0.040999999999999995,579.2,0.000919,0.03573,868.8,0.0,0.0,0.0,0.006,0.0001,27.9
712,95.0,0.433,0.282,0.06,0.138,28.1,47.0,4.0,5.4,7.7,145.97,223.65,266.725,158.0,0.4852,0.22829999999999998,0.1406,0.058300000000000005,53.0,2920,698.0,0.0055000000000000005,0.040999999999999995,490.2,0.000919,0.03573,326.8,0.000252,0.03546,817.0,0.006,8e-05,29.9
713,130.0,0.433,0.282,0.06,0.138,28.1,47.0,4.0,5.4,7.7,152.14,235.615,279.0,241.5,0.4852,0.22829999999999998,0.1406,0.058300000000000005,60.5,2920,844.0,0.0055000000000000005,0.040999999999999995,1270.0,0.0,0.0,0.0,0.0,0.0,0.0,0.006,0.00013,35.4
714,113.0,0.433,0.282,0.06,0.138,28.1,47.0,4.0,5.4,7.7,152.14,235.615,279.0,210.0,0.4852,0.22829999999999998,0.1406,0.058300000000000005,53.0,2920,752.0,0.0055000000000000005,0.040999999999999995,586.0,0.000919,0.03573,879.0,0.0,0.0,0.0,0.006,0.00012,34.9
715,95.0,0.433,0.282,0.06,0.138,28.1,47.0,4.0,5.4,7.7,152.14,235.615,279.0,177.0,0.4852,0.22829999999999998,0.1406,0.058300000000000005,44.0,2920,673.0,0.0055000000000000005,0.040999999999999995,496.2,0.000919,0.03573,330.8,0.000252,0.03476,827.0,0.006,0.0001,34.8
716,115.0,0.433,0.282,0.06,0.138,28.1,47.0,4.0,5.4,7.7,152.14,235.615,279.0,236.0,0.4852,0.22829999999999998,0.1406,0.058300000000000005,59.0,2920,718.0,0.0055000000000000005,0.040999999999999995,584.8,0.000919,0.03573,877.2,0.0,0.0,0.0,0.006,0.00012,42.0
717,115.0,0.433,0.282,0.06,0.138,28.1,47.0,4.0,5.4,7.7,152.14,235.615,279.0,263.0,0.4852,0.22829999999999998,0.1406,0.058300000000000005,66.0,2920,685.0,0.0055000000000000005,0.040999999999999995,584.4,0.000919,0.03573,876.6,0.0,0.0,0.0,0.006,0.00012,46.5
718,140.0,0.433,0.282,0.06,0.138,28.1,47.0,4.0,5.4,7.7,152.14,235.615,279.0,350.0,0.4852,0.22829999999999998,0.1406,0.058300000000000005,87.5,2920,720.0,0.0055000000000000005,0.040999999999999995,1230.0,0.0,0.0,0.0,0.0,0.0,0.0,0.006,0.00013,49.3
719,115.0,0.433,0.282,0.06,0.138,28.1,47.0,4.0,5.4,7.7,152.14,235.615,279.0,287.0,0.4852,0.22829999999999998,0.1406,0.058300000000000005,72.0,2920,655.0,0.0055000000000000005,0.040999999999999995,584.8,0.000919,0.03573,877.2,0.0,0.0,0.0,0.006,0.00012,50.5
720,113.0,0.433,0.282,0.06,0.138,28.1,47.0,4.0,5.4,7.7,152.14,235.615,279.0,197.0,0.4852,0.22829999999999998,0.1406,0.058300000000000005,66.0,2920,728.0,0.0055000000000000005,0.040999999999999995,593.6,0.000919,0.03573,890.4,0.0,0.0,0.0,0.006,0.00012,31.5
721,113.0,0.433,0.282,0.06,0.138,28.1,47.0,4.0,5.4,7.7,152.14,235.615,279.0,217.5,0.4852,0.22829999999999998,0.1406,0.058300000000000005,72.5,2920,698.0,0.0055000000000000005,0.040999999999999995,595.2,0.000919,0.03573,892.8,0.0,0.0,0.0,0.006,0.00012,37.4
722,135.0,0.433,0.282,0.06,0.138,28.1,47.0,4.0,5.4,7.7,152.14,235.615,279.0,225.0,0.4852,0.22829999999999998,0.1406,0.058300000000000005,75.0,2920,905.0,0.0055000000000000005,0.040999999999999995,662.75,0.000919,0.03573,542.25,0.0,0.0,0.0,0.006999999999999999,4e-05,31.5
723,135.0,0.433,0.282,0.06,0.138,28.1,47.0,4.0,5.4,7.7,152.14,235.615,279.0,251.0,0.4852,0.22829999999999998,0.1406,0.058300000000000005,63.0,2920,881.0,0.0055000000000000005,0.040999999999999995,671.55,0.000919,0.03573,549.45,0.0,0.0,0.0,0.006999999999999999,4e-05,34.3
724,135.0,0.433,0.282,0.06,0.138,28.1,47.0,4.0,5.4,7.7,152.14,235.615,279.0,277.0,0.4852,0.22829999999999998,0.1406,0.058300000000000005,69.0,2920,868.0,0.0055000000000000005,0.040999999999999995,661.1,0.000919,0.03573,540.9,0.0,0.0,0.0,0.006999999999999999,4e-05,40.4
725,135.0,0.433,0.282,0.06,0.138,28.1,47.0,4.0,5.4,7.7,152.14,235.615,279.0,309.0,0.4852,0.22829999999999998,0.1406,0.058300000000000005,77.0,2920,831.0,0.0055000000000000005,0.040999999999999995,660.0,0.000919,0.03573,540.0,0.0,0.0,0.0,0.006999999999999999,4e-05,48.1
726,135.0,0.433,0.282,0.06,0.138,28.1,47.0,4.0,5.4,7.7,152.14,235.615,279.0,337.5,0.4852,0.22829999999999998,0.1406,0.058300000000000005,84.5,2920,796.0,0.0055000000000000005,0.040999999999999995,659.45,0.000919,0.03573,539.55,0.0,0.0,0.0,0.006999999999999999,4e-05,53.7
727,135.0,0.433,0.282,0.06,0.138,28.1,47.0,4.0,5.4,7.7,152.14,235.615,279.0,235.5,0.4852,0.22829999999999998,0.1406,0.058300000000000005,78.5,2920,879.0,0.0055000000000000005,0.040999999999999995,669.35,0.000919,0.03573,547.65,0.0,0.0,0.0,0.006999999999999999,4e-05,32.5
728,135.0,0.433,0.282,0.06,0.138,28.1,47.0,4.0,5.4,7.7,152.14,235.615,279.0,259.5,0.4852,0.22829999999999998,0.1406,0.058300000000000005,86.5,2920,844.0,0.0055000000000000005,0.040999999999999995,670.45,0.000919,0.03573,548.55,0.0,0.0,0.0,0.006999999999999999,4e-05,39.0
729,115.0,0.433,0.282,0.06,0.138,28.1,47.0,4.0,5.4,7.7,152.14,235.615,279.0,246.5,0.4852,0.22829999999999998,0.1406,0.058300000000000005,82.0,2920,645.0,0.0055000000000000005,0.040999999999999995,755.0,0.0006180000000000001,0.03573,755.0,0.0,0.0,0.0,0.006999999999999999,0.00010999999999999999,48.5
730,135.0,0.433,0.282,0.06,0.138,28.1,47.0,4.0,5.4,7.7,152.14,235.615,279.0,289.5,0.4852,0.22829999999999998,0.1406,0.058300000000000005,96.5,2920,814.0,0.0055000000000000005,0.040999999999999995,612.0,0.000919,0.03573,612.0,0.0,0.0,0.0,0.006999999999999999,3.5000000000000004e-05,48.6
731,120.0,0.5298550000000001,0.20700500000000002,0.020938,0.166415,23.4,51.0,3.7,4.7,7.8,140.96,219.0,246.0,342.8,0.0,0.0,0.0,0.0,0.0,2940,715.5836211,0.0004,0.043,555.6296352,0.0001,0.0349,833.4444528,0.0,0.0,0.0,0.006999999999999999,0.0003,54.8
732,118.0,0.5298550000000001,0.20700500000000002,0.020938,0.166415,23.4,51.0,3.7,4.7,7.8,140.96,219.0,246.0,295.0,0.0,0.0,0.0,0.0,0.0,2940,768.3221238,0.0004,0.043,570.7535777,0.0001,0.0349,856.1303666,0.0,0.0,0.0,0.006999999999999999,0.00025,47.9
733,117.0,0.530101,0.20700500000000002,0.020938,0.166417,23.4,51.0,3.7,4.7,7.8,140.96,219.0,246.0,260.0,0.0,0.0,0.0,0.0,0.0,2940,796.4509152,0.0004,0.043,566.3650952,0.0001,0.0349,849.5476428,0.0,0.0,0.0,0.006999999999999999,0.00023,34.0
734,116.0,0.530101,0.20700500000000002,0.020938,0.166417,23.4,51.0,3.7,4.7,7.8,140.96,219.0,246.0,232.0,0.0,0.0,0.0,0.0,0.0,2940,824.7409969,0.0004,0.043,561.7154898,0.0001,0.0349,842.5732347,0.0,0.0,0.0,0.006999999999999999,0.00014000000000000001,27.2
735,117.0,0.530101,0.20700500000000002,0.020938,0.166417,23.4,51.0,3.7,4.7,7.8,140.96,219.0,246.0,212.7,0.0,0.0,0.0,0.0,0.0,2940,863.7616235,0.0004,0.043,563.7181122,0.0001,0.0349,845.5771683,0.0,0.0,0.0,0.006999999999999999,0.00012,26.7
736,115.0,0.530101,0.20700500000000002,0.020938,0.166417,23.4,51.0,3.7,4.7,7.8,140.96,219.0,246.0,262.88,0.529103,0.22435400000000003,0.121606,0.061900000000000004,65.72,2940,725.3883054,0.0004,0.043,563.2426842,0.0001,0.0349,844.8640263,0.0,0.0,0.0,0.006999999999999999,0.0003,48.7
737,112.0,0.530101,0.20700500000000002,0.020938,0.166417,23.4,51.0,3.7,4.7,7.8,140.96,219.0,246.0,224.48,0.529103,0.22435400000000003,0.121606,0.061900000000000004,56.12,2940,773.2950929,0.0004,0.043,574.4477833,0.0001,0.0349,861.6716749,0.0,0.0,0.0,0.006999999999999999,0.00026,38.6
738,111.0,0.530101,0.20700500000000002,0.020938,0.166417,23.4,51.0,3.7,4.7,7.8,140.96,219.0,246.0,197.36,0.529103,0.22435400000000003,0.121606,0.061900000000000004,49.34,2940,804.0416302,0.0004,0.043,571.762937,0.0001,0.0349,857.6444055,0.0,0.0,0.0,0.006999999999999999,0.00021,32.7
739,110.0,0.530101,0.20700500000000002,0.020938,0.166417,23.4,51.0,3.7,4.7,7.8,140.96,219.0,246.0,176.0,0.529103,0.22435400000000003,0.121606,0.061900000000000004,44.0,2940,841.3894217,0.0004,0.043,573.054417,0.0001,0.0349,859.5816254,0.0,0.0,0.0,0.006999999999999999,0.00015,30.4
740,111.0,0.530101,0.20700500000000002,0.020938,0.16642099999999999,23.4,51.0,3.7,4.7,7.8,140.96,219.0,246.0,161.44,0.529103,0.22435400000000003,0.121606,0.061900000000000004,40.36,2940,865.2463661,0.0004,0.043,564.6871021,0.0001,0.0349,847.0306531,0.0,0.0,0.0,0.006999999999999999,0.00013,20.6
741,113.0,0.530101,0.20700500000000002,0.020938,0.166417,23.4,51.0,3.7,4.7,7.8,140.96,219.0,246.0,225.96,0.529103,0.22435400000000003,0.121606,0.061900000000000004,96.84,2940,721.0662771,0.0004,0.043,559.8867564,0.0001,0.0349,839.8301345,0.0,0.0,0.0,0.006999999999999999,0.00021999999999999998,34.9
742,111.0,0.530101,0.20700500000000002,0.020938,0.166417,23.4,51.0,3.7,4.7,7.8,140.96,219.0,246.0,194.25,0.529103,0.22435400000000003,0.121606,0.061900000000000004,83.25,2940,763.2523417,0.0004,0.043,566.9874538,0.0001,0.0349,850.4811807,0.0,0.0,0.0,0.006999999999999999,0.0002,29.8
743,110.0,0.530101,0.20700500000000002,0.020938,0.166417,23.4,51.0,3.7,4.7,7.8,140.96,219.0,246.0,171.08,0.529103,0.22435400000000003,0.121606,0.061900000000000004,73.32,2940,799.0759921,0.0004,0.043,568.2318166,0.0001,0.0349,852.3477249,0.0,0.0,0.0,0.006999999999999999,0.00017999999999999998,25.4
744,109.0,0.530101,0.20700500000000002,0.020938,0.16642099999999999,23.4,51.0,3.7,4.7,7.8,140.96,219.0,246.0,152.6,0.529103,0.22435400000000003,0.121606,0.061900000000000004,65.4,2940,836.4661371,0.0004,0.043,569.7012609,0.0001,0.0349,854.5518914,0.0,0.0,0.0,0.006999999999999999,0.00016,24.0
745,110.0,0.530101,0.20700500000000002,0.020938,0.16642099999999999,23.4,51.0,3.7,4.7,7.8,140.96,219.0,246.0,140.0,0.529103,0.22435400000000003,0.121606,0.061900000000000004,60.0,2940,861.4351394,0.0004,0.043,562.1997752,0.0001,0.0349,843.2996628,0.0,0.0,0.0,0.006999999999999999,0.00014000000000000001,17.7
746,145.0,0.5298550000000001,0.20700500000000002,0.020938,0.166415,23.4,51.0,3.7,4.7,7.8,140.96,219.0,246.0,342.8,0.0,0.0,0.0,0.0,0.0,2940,715.5836211,0.0004,0.043,694.537044,0.0001,0.0349,694.537044,0.0,0.0,0.0,0.006999999999999999,8e-05,52.9
747,143.0,0.5298550000000001,0.20700500000000002,0.020938,0.166415,23.4,51.0,3.7,4.7,7.8,140.96,219.0,246.0,295.0,0.0,0.0,0.0,0.0,0.0,2940,768.3221238,0.0004,0.043,713.4419721,0.0001,0.0349,713.4419721,0.0,0.0,0.0,0.006999999999999999,6e-05,44.5
748,142.0,0.530101,0.20700500000000002,0.020938,0.166417,23.4,51.0,3.7,4.7,7.8,140.96,219.0,246.0,260.0,0.0,0.0,0.0,0.0,0.0,2940,796.4509152,0.0004,0.043,707.956369,0.0001,0.0349,707.956369,0.0,0.0,0.0,0.006999999999999999,5e-05,41.2
749,146.0,0.530101,0.20700500000000002,0.020938,0.166417,23.4,51.0,3.7,4.7,7.8,140.96,219.0,246.0,232.0,0.0,0.0,0.0,0.0,0.0,2940,824.7409969,0.0004,0.043,702.1443622,0.0001,0.0349,702.1443622,0.0,0.0,0.0,0.006999999999999999,4e-05,38.4
750,150.0,0.530101,0.20700500000000002,0.020938,0.166417,23.4,51.0,3.7,4.7,7.8,140.96,219.0,246.0,212.7,0.0,0.0,0.0,0.0,0.0,2940,863.7616235,0.0004,0.043,704.6476402,0.0001,0.0349,704.6476402,0.0,0.0,0.0,0.006999999999999999,4e-05,32.0
751,130.0,0.530101,0.20700500000000002,0.020938,0.166417,23.4,51.0,3.7,4.7,7.8,140.96,219.0,246.0,262.88,0.529103,0.22435400000000003,0.121606,0.061900000000000004,65.72,2940,725.3883054,0.0004,0.043,704.0533553,0.0001,0.0349,704.0533553,0.0,0.0,0.0,0.006999999999999999,8e-05,59.9
752,127.0,0.530101,0.20700500000000002,0.020938,0.166417,23.4,51.0,3.7,4.7,7.8,140.96,219.0,246.0,224.48,0.529103,0.22435400000000003,0.121606,0.061900000000000004,56.12,2940,773.2950929,0.0004,0.043,718.0597291,0.0001,0.0349,718.0597291,0.0,0.0,0.0,0.006999999999999999,8e-05,45.6
753,126.0,0.530101,0.20700500000000002,0.020938,0.166417,23.4,51.0,3.7,4.7,7.8,140.96,219.0,246.0,197.36,0.529103,0.22435400000000003,0.121606,0.061900000000000004,49.34,2940,804.0416302,0.0004,0.043,714.7036713,0.0001,0.0349,714.7036713,0.0,0.0,0.0,0.006999999999999999,6e-05,40.2
754,134.0,0.530101,0.20700500000000002,0.020938,0.166417,23.4,51.0,3.7,4.7,7.8,140.96,219.0,246.0,176.0,0.529103,0.22435400000000003,0.121606,0.061900000000000004,44.0,2940,841.3894217,0.0004,0.043,716.3180212,0.0001,0.0349,716.3180212,0.0,0.0,0.0,0.006999999999999999,4e-05,37.6
755,140.0,0.530101,0.20700500000000002,0.020938,0.16642099999999999,23.4,51.0,3.7,4.7,7.8,140.96,219.0,246.0,161.44,0.529103,0.22435400000000003,0.121606,0.061900000000000004,40.36,2940,865.2463661,0.0004,0.043,705.8588776,0.0001,0.0349,705.8588776,0.0,0.0,0.0,0.006999999999999999,4e-05,29.3
756,125.0,0.530101,0.20700500000000002,0.020938,0.166417,23.4,51.0,3.7,4.7,7.8,140.96,219.0,246.0,225.96,0.529103,0.22435400000000003,0.121606,0.061900000000000004,96.84,2940,721.0662771,0.0004,0.043,699.8584455,0.0001,0.0349,699.8584455,0.0,0.0,0.0,0.006999999999999999,8e-05,47.9
757,123.0,0.530101,0.20700500000000002,0.020938,0.166417,23.4,51.0,3.7,4.7,7.8,140.96,219.0,246.0,194.25,0.529103,0.22435400000000003,0.121606,0.061900000000000004,83.25,2940,763.2523417,0.0004,0.043,708.7343173,0.0001,0.0349,708.7343173,0.0,0.0,0.0,0.006999999999999999,7.000000000000001e-05,43.6
758,121.0,0.530101,0.20700500000000002,0.020938,0.166417,23.4,51.0,3.7,4.7,7.8,140.96,219.0,246.0,171.08,0.529103,0.22435400000000003,0.121606,0.061900000000000004,73.32,2940,799.0759921,0.0004,0.043,710.2897708,0.0001,0.0349,710.2897708,0.0,0.0,0.0,0.006999999999999999,4e-05,38.8
759,128.0,0.530101,0.20700500000000002,0.020938,0.16642099999999999,23.4,51.0,3.7,4.7,7.8,140.96,219.0,246.0,152.6,0.529103,0.22435400000000003,0.121606,0.061900000000000004,65.4,2940,836.4661371,0.0004,0.043,712.1265762,0.0001,0.0349,712.1265762,0.0,0.0,0.0,0.006999999999999999,3e-05,34.9
760,134.0,0.530101,0.20700500000000002,0.020938,0.16642099999999999,23.4,51.0,3.7,4.7,7.8,140.96,219.0,246.0,140.0,0.529103,0.22435400000000003,0.121606,0.061900000000000004,60.0,2940,861.4351394,0.0004,0.043,702.749719,0.0001,0.0349,702.749719,0.0,0.0,0.0,0.006999999999999999,3e-05,24.8
761,122.0,0.5298550000000001,0.20700500000000002,0.020938,0.166415,23.4,51.0,3.7,4.7,7.8,140.96,219.0,246.0,406.6666667,0.0,0.0,0.0,0.0,0.0,2940,630.7155604,0.0004,0.043,588.6678563,0.0001,0.0349,883.0017845,0.0,0.0,0.0,0.006999999999999999,0.00015,65.9
762,120.0,0.5298550000000001,0.20700500000000002,0.020938,0.166415,23.4,51.0,3.7,4.7,7.8,140.96,219.0,246.0,342.8571429,0.0,0.0,0.0,0.0,0.0,2940,668.8329659,0.0004,0.043,595.4770923,0.0001,0.0349,893.2156384,0.0,0.0,0.0,0.006999999999999999,8e-05,55.6
763,118.0,0.5298550000000001,0.20700500000000002,0.020938,0.166415,23.4,51.0,3.7,4.7,7.8,140.96,219.0,246.0,295.0,0.0,0.0,0.0,0.0,0.0,2940,699.6435418,0.0004,0.043,594.6970105,0.0001,0.0349,892.0455158,0.0,0.0,0.0,0.006999999999999999,8e-05,44.9
764,114.0,0.5298550000000001,0.20700500000000002,0.020938,0.166415,23.4,51.0,3.7,4.7,7.8,140.96,219.0,246.0,304.0,0.529103,0.22435400000000003,0.121606,0.061900000000000004,76.0,2940,648.5141022,0.0004,0.043,605.2798287,0.0001,0.0349,907.9197431,0.0,0.0,0.0,0.006999999999999999,0.0001,66.1
765,112.0,0.530101,0.20700500000000002,0.020938,0.166417,23.4,51.0,3.7,4.7,7.8,140.96,219.0,246.0,256.0,0.529103,0.22435400000000003,0.121606,0.061900000000000004,64.0,2940,688.8950328,0.0004,0.043,613.3388034,0.0001,0.0349,920.0082051,0.0,0.0,0.0,0.006999999999999999,7.000000000000001e-05,55.1
766,110.0,0.530101,0.20700500000000002,0.020938,0.166417,23.4,51.0,3.7,4.7,7.8,140.96,219.0,246.0,220.0,0.529103,0.22435400000000003,0.121606,0.061900000000000004,55.0,2940,718.5882614,0.0004,0.043,610.8000222,0.0001,0.0349,916.2000332,0.0,0.0,0.0,0.006999999999999999,6e-05,44.6
767,193.0,0.5255,0.2465,0.028300000000000002,0.1392,29.3,46.2,4.6,5.8,8.0,165.77,233.0,258.0,343.0,0.6065,0.2243,0.0928,0.027200000000000002,86.0,2640,962.0,0.00231,0.07828,726.0,0.0,0.0,0.0,0.0,0.0,0.0,0.006999999999999999,0.0,59.6
768,195.0,0.5255,0.2465,0.028300000000000002,0.1392,29.3,46.2,4.6,5.8,8.0,165.77,233.0,258.0,347.0,0.6065,0.2243,0.0928,0.027200000000000002,87.0,2640,1002.0,0.00231,0.07828,668.0,0.0,0.0,0.0,0.0,0.0,0.0,0.006999999999999999,0.0,61.2
769,197.0,0.5255,0.2465,0.028300000000000002,0.1392,29.3,46.2,4.6,5.8,8.0,165.77,233.0,258.0,350.0,0.6065,0.2243,0.0928,0.027200000000000002,88.0,2640,1029.0,0.00231,0.07828,605.0,0.0,0.0,0.0,0.0,0.0,0.0,0.006999999999999999,0.0,59.5
770,199.0,0.5255,0.2465,0.028300000000000002,0.1392,29.3,46.2,4.6,5.8,8.0,165.77,233.0,258.0,354.0,0.6065,0.2243,0.0928,0.027200000000000002,88.0,2640,1075.0,0.00231,0.07828,554.0,0.0,0.0,0.0,0.0,0.0,0.0,0.006999999999999999,0.0,60.4
771,203.0,0.5255,0.2465,0.028300000000000002,0.1392,29.3,46.2,4.6,5.8,8.0,165.77,233.0,258.0,406.0,0.6065,0.2243,0.0928,0.027200000000000002,102.0,2640,1002.0,0.00231,0.07828,564.0,0.0,0.0,0.0,0.0,0.0,0.0,0.006999999999999999,0.0,65.2
772,206.0,0.5255,0.2465,0.028300000000000002,0.1392,29.3,46.2,4.6,5.8,8.0,165.77,233.0,258.0,412.0,0.6065,0.2243,0.0928,0.027200000000000002,103.0,2640,1034.0,0.00231,0.07828,509.0,0.0,0.0,0.0,0.0,0.0,0.0,0.006999999999999999,0.0,69.1
773,208.0,0.5255,0.2465,0.028300000000000002,0.1392,29.3,46.2,4.6,5.8,8.0,165.77,233.0,258.0,416.0,0.6065,0.2243,0.0928,0.027200000000000002,104.0,2640,1069.0,0.00231,0.07828,458.0,0.0,0.0,0.0,0.0,0.0,0.0,0.006999999999999999,0.0,68.3
774,210.0,0.5255,0.2465,0.028300000000000002,0.1392,29.3,46.2,4.6,5.8,8.0,165.77,233.0,258.0,420.0,0.6065,0.2243,0.0928,0.027200000000000002,105.0,2640,1107.0,0.00231,0.07828,410.0,0.0,0.0,0.0,0.0,0.0,0.0,0.006999999999999999,0.0,68.0
775,197.0,0.5255,0.2465,0.028300000000000002,0.1392,29.3,46.2,4.6,5.8,8.0,165.77,233.0,258.0,394.0,0.6065,0.2243,0.0928,0.027200000000000002,99.0,2640,1120.0,0.00231,0.07828,480.0,0.0,0.0,0.0,0.0,0.0,0.0,0.006999999999999999,0.0,70.6
776,195.0,0.5255,0.2465,0.028300000000000002,0.1392,29.3,46.2,4.6,5.8,8.0,165.77,233.0,258.0,347.0,0.6065,0.2243,0.0928,0.027200000000000002,87.0,2640,997.0,0.00231,0.07828,665.0,0.0,0.0,0.0,0.0,0.0,0.0,0.006999999999999999,0.0,63.9
777,195.0,0.5255,0.2465,0.028300000000000002,0.1392,29.3,46.2,4.6,5.8,8.0,165.77,233.0,258.0,406.0,0.4972,0.20510000000000003,0.126,0.069,44.0,2640,998.0,0.00231,0.07828,665.0,0.0,0.0,0.0,0.0,0.0,0.0,0.006,0.0,56.5
778,195.0,0.5255,0.2465,0.028300000000000002,0.1392,29.3,46.2,4.6,5.8,8.0,165.77,233.0,258.0,406.0,0.4972,0.20510000000000003,0.126,0.069,44.0,2640,998.0,0.00231,0.07828,665.0,0.0,0.0,0.0,0.0,0.0,0.0,0.006,0.05,51.2
779,192.0,0.5255,0.2465,0.028300000000000002,0.1392,29.3,46.2,4.6,5.8,8.0,165.77,233.0,258.0,362.0,0.4972,0.20510000000000003,0.126,0.069,88.0,2640,994.0,0.00231,0.07828,662.0,0.0,0.0,0.0,0.0,0.0,0.0,0.006,0.0,50.9
780,192.0,0.5255,0.2465,0.028300000000000002,0.1392,29.3,46.2,4.6,5.8,8.0,165.77,233.0,258.0,362.0,0.4972,0.20510000000000003,0.126,0.069,88.0,2640,994.0,0.00231,0.07828,662.0,0.0,0.0,0.0,0.0,0.0,0.0,0.006,0.05,44.9
781,120.0,0.465214,0.290364,0.016097999999999998,0.152808,25.8,47.3,4.3,5.6,8.2,135.61,210.0,227.0,400.0,0.0,0.0,0.0,0.0,0.0,2640,585.0,0.002,0.078,651.0,0.001,0.068,651.0,0.0,0.0,0.0,0.0043,0.00014000000000000001,58.2
782,115.0,0.465076,0.290364,0.016097999999999998,0.152808,25.8,47.3,4.3,5.6,8.2,135.61,210.0,227.0,329.0,0.0,0.0,0.0,0.0,0.0,2640,605.0,0.002,0.078,673.0,0.001,0.068,673.0,0.0,0.0,0.0,0.0043,0.0001,48.1
