Repository: shady0501/multiModel

# 1. 环境配置

- 虚拟环境配置（仅用于测试代码是否运行成功而非训练使用）：

- 环境更新：mmcv 在python 3.8——3.11，3.12支持不好，需要降到3.12以下，因此更换镜像将环境降到3.10：
---

# 2. 安装依赖库
```bash
pip install opencv-python
pip install numpy
pip install shapely
pip install scikit-learn
pip install pillow
pip install matplotlib
pip install scikit-image tifffile

pip install -U openmim
mim install mmengine
mim install mmcv>=2.0.0
pip install mmpretrain
```

---

# 3. 代码

### 预训练使用模型
[使用 2024 年的 genview 模型](https://huggingface.co/Xiaojie0903/genview_pretrained_models/tree/main)

File: data_all_processed.csv (part 6 of 6)
slide_id,水用量（kg/m3）,水泥矿物组分_C3S（%）,水泥矿物组分_C2S（%）,水泥矿物组分_C3A（%）,水泥矿物组分_C4AF（%）,胶砂抗压_7d（MPa）,胶砂抗压_28d（MPa）,胶砂抗折3d（MPa）,胶砂抗折7d（MPa）,胶砂抗折_28d（MPa）,水化热_1d（J/g）,水化热_3d（J/g）,水化热_7d（J/g）,水泥用量（kg/m3）,FA化学组分_SiO2（%）,FA化学组分_Al2O3（%）,FA化学组分_Fe2O3（%）,FA化学组分_CaO（%）,粉煤灰用量（kg/m3）,砂表观密度（kg/m3）,砂用量（kg/m3）,石1坚固性（%）,石1压碎指标（%）,石1用量（kg/m3）,石2坚固性（%）,石2压碎指标（%）,石2用量（kg/m3）,石3坚固性（%）,石3压碎指标（%）,石3用量（kg/m3）,外加剂1用量（%）,外加剂2用量（%）,28d抗压强度
783,113.0,0.465076,0.290364,0.016097999999999998,0.152808,25.8,47.3,4.3,5.6,8.2,135.61,210.0,227.0,283.0,0.0,0.0,0.0,0.0,0.0,2640,635.0,0.002,0.078,674.0,0.001,0.068,674.0,0.0,0.0,0.0,0.0043,0.00010999999999999999,43.6
784,114.0,0.46512300000000006,0.290364,0.016097999999999998,0.152808,25.8,47.3,4.3,5.6,8.2,135.61,210.0,227.0,253.0,0.0,0.0,0.0,0.0,0.0,2640,662.0,0.002,0.078,672.0,0.001,0.068,672.0,0.0,0.0,0.0,0.0043,0.00012,34.5
785,116.0,0.46512300000000006,0.290364,0.016097999999999998,0.152808,25.8,47.3,4.3,5.6,8.2,135.61,210.0,227.0,232.0,0.0,0.0,0.0,0.0,0.0,2640,693.0,0.002,0.078,673.0,0.001,0.068,673.0,0.0,0.0,0.0,0.0043,0.00012,29.2
786,118.0,0.46512300000000006,0.290364,0.016097999999999998,0.152808,25.8,47.3,4.3,5.6,8.2,135.61,210.0,227.0,215.0,0.0,0.0,0.0,0.0,0.0,2640,720.0,0.002,0.078,668.0,0.001,0.068,668.0,0.0,0.0,0.0,0.0043,0.0001,28.0
787,111.0,0.465076,0.290364,0.016097999999999998,0.152808,25.8,47.3,4.3,5.6,8.2,135.61,210.0,227.0,296.0,0.428331,0.221861,0.1271696667,0.059997,74.0,2640,623.0,0.002,0.078,662.0,0.001,0.068,662.0,0.0,0.0,0.0,0.0045000000000000005,0.00010999999999999999,57.8
788,109.0,0.46512300000000006,0.290364,0.016097999999999998,0.152808,25.8,47.3,4.3,5.6,8.2,135.61,210.0,227.0,249.0,0.428331,0.221861,0.1271696667,0.059997,62.0,2640,652.0,0.002,0.078,662.0,0.001,0.068,662.0,0.0,0.0,0.0,0.0043,8e-05,43.4
789,105.0,0.46512300000000006,0.290364,0.016097999999999998,0.152808,25.8,47.3,4.3,5.6,8.2,135.61,210.0,227.0,210.0,0.428331,0.221861,0.1271696667,0.059997,53.0,2640,664.0,0.002,0.078,674.0,0.001,0.068,674.0,0.0,0.0,0.0,0.0043,8e-05,36.3
790,106.0,0.46512300000000006,0.290364,0.016097999999999998,0.152808,25.8,47.3,4.3,5.6,8.2,135.61,210.0,227.0,188.0,0.428331,0.221861,0.1271696667,0.059997,47.0,2640,690.0,0.002,0.078,669.0,0.001,0.068,669.0,0.0,0.0,0.0,0.0043,0.0001,30.8
791,105.0,0.46512300000000006,0.290364,0.016097999999999998,0.152808,25.8,47.3,4.3,5.6,8.2,135.61,210.0,227.0,245.0,0.428331,0.221861,0.1271696667,0.059997,105.0,2640,620.0,0.002,0.078,690.0,0.001,0.068,690.0,0.0,0.0,0.0,0.0045000000000000005,0.00015,63.2
792,103.0,0.46512300000000006,0.290364,0.016097999999999998,0.152808,25.8,47.3,4.3,5.6,8.2,135.61,210.0,227.0,206.0,0.428331,0.221861,0.1271696667,0.059997,88.0,2640,644.0,0.002,0.078,684.0,0.001,0.068,684.0,0.0,0.0,0.0,0.0043,8.999999999999999e-05,45.0
793,101.0,0.46512300000000006,0.290364,0.016097999999999998,0.152808,25.8,47.3,4.3,5.6,8.2,135.61,210.0,227.0,177.0,0.428331,0.221861,0.1271696667,0.059997,76.0,2640,669.0,0.002,0.078,679.0,0.001,0.068,679.0,0.0,0.0,0.0,0.0043,8e-05,34.2
794,102.0,0.46512300000000006,0.290364,0.016097999999999998,0.15281,25.8,47.3,4.3,5.6,8.2,135.61,210.0,227.0,159.0,0.428331,0.221861,0.1271696667,0.059997,68.0,2640,700.0,0.002,0.078,680.0,0.001,0.068,680.0,0.0,0.0,0.0,0.0043,8e-05,24.6
795,105.0,0.46512300000000006,0.290364,0.016097999999999998,0.15281,25.8,47.3,4.3,5.6,8.2,135.61,210.0,227.0,147.0,0.428331,0.221861,0.1271696667,0.059997,63.0,2640,717.0,0.002,0.078,666.0,0.001,0.068,666.0,0.0,0.0,0.0,0.0043,8.999999999999999e-05,21.2
796,96.0,0.465193,0.290364,0.016097999999999998,0.15281,25.8,47.3,4.3,5.6,8.2,135.61,210.0,227.0,144.0,0.428331,0.221861,0.1271696667,0.059997,96.0,2640,688.0,0.002,0.078,699.0,0.001,0.068,699.0,0.0,0.0,0.0,0.0043,8.999999999999999e-05,42.2
797,99.0,0.465193,0.290364,0.016097999999999998,0.15281,25.8,47.3,4.3,5.6,8.2,135.61,210.0,227.0,132.0,0.428331,0.221861,0.1271696667,0.059997,88.0,2640,708.0,0.002,0.078,687.0,0.001,0.068,687.0,0.0,0.0,0.0,0.0043,8e-05,30.7
798,100.0,0.465193,0.290364,0.016097999999999998,0.15281,25.8,47.3,4.3,5.6,8.2,135.61,210.0,227.0,120.0,0.428331,0.221861,0.1271696667,0.059997,80.0,2640,727.0,0.002,0.078,675.0,0.001,0.068,675.0,0.0,0.0,0.0,0.0043,8.999999999999999e-05,18.1
799,102.0,0.465193,0.290396,0.016097999999999998,0.15281,25.8,47.3,4.3,5.6,8.2,135.61,210.0,227.0,111.0,0.428331,0.221861,0.1271696667,0.059997,74.0,2640,753.0,0.002,0.078,669.0,0.001,0.068,669.0,0.0,0.0,0.0,0.0043,8.999999999999999e-05,18.2
800,94.0,0.465193,0.290364,0.016097999999999998,0.15281,25.8,47.3,4.3,5.6,8.2,135.61,210.0,227.0,118.0,0.428331,0.221861,0.1271696667,0.059997,118.0,2640,682.0,0.002,0.078,692.0,0.001,0.068,692.0,0.0,0.0,0.0,0.0043,0.00013,25.5
801,96.0,0.465193,0.290396,0.016097999999999998,0.15281,25.8,47.3,4.3,5.6,8.2,135.61,210.0,227.0,107.0,0.428331,0.221861,0.1271696667,0.059997,107.0,2640,701.0,0.002,0.078,680.0,0.001,0.068,680.0,0.0,0.0,0.0,0.0043,0.00012,20.1
802,97.0,0.465193,0.290396,0.016097999999999998,0.15281,25.8,47.3,4.3,5.6,8.2,135.61,210.0,227.0,97.0,0.428331,0.221861,0.1271696667,0.059997,97.0,2640,736.0,0.002,0.078,684.0,0.001,0.068,684.0,0.0,0.0,0.0,0.0043,0.00010999999999999999,18.9
803,99.0,0.465193,0.290396,0.016097999999999998,0.15281,25.8,47.3,4.3,5.6,8.2,135.61,210.0,227.0,90.0,0.428331,0.221861,0.1271696667,0.059997,90.0,2640,753.0,0.002,0.078,670.0,0.001,0.068,670.0,0.0,0.0,0.0,0.0043,0.00012,15.4
804,91.0,0.465193,0.290396,0.016097999999999998,0.15281,25.8,47.3,4.3,5.6,8.2,135.61,210.0,227.0,91.0,0.428331,0.221861,0.1271696667,0.059997,137.0,2640,677.0,0.002,0.078,687.0,0.001,0.068,687.0,0.0,0.0,0.0,0.0043,0.00013,15.0
805,93.0,0.465193,0.290396,0.016097999999999998,0.15281,25.8,47.3,4.3,5.6,8.2,135.61,210.0,227.0,83.0,0.428331,0.221861,0.1271696667,0.059997,124.0,2640,710.0,0.002,0.078,689.0,0.001,0.068,689.0,0.0,0.0,0.0,0.0043,0.00013,15.5
806,93.0,0.465193,0.290396,0.016097999999999998,0.15281,25.8,47.3,4.3,5.6,8.2,135.61,210.0,227.0,74.0,0.428331,0.221861,0.1271696667,0.059997,112.0,2640,737.0,0.002,0.078,685.0,0.001,0.068,685.0,0.0,0.0,0.0,0.0043,0.00013,15.5
807,94.0,0.465193,0.290396,0.016097999999999998,0.15281,25.8,47.3,4.3,5.6,8.2,135.61,210.0,227.0,68.0,0.428331,0.221861,0.1271696667,0.059997,103.0,2640,767.0,0.002,0.078,682.0,0.001,0.068,682.0,0.0,0.0,0.0,0.0043,0.00013,11.4
808,125.0,0.322144,0.4105858,0.016604,0.155186,19.1,48.9,2.8765,4.4,8.5,142.88,195.0,222.0,417.0,0.0,0.0,0.0,0.0,0.0,2640,551.0,0.002,0.078,643.0,0.001,0.068,643.0,0.0,0.0,0.0,0.004,0.00016,55.6
809,123.0,0.322144,0.4105858,0.016604,0.155186,19.1,48.9,2.8765,4.4,8.5,142.88,195.0,222.0,351.0,0.0,0.0,0.0,0.0,0.0,2640,597.0,0.002,0.078,664.0,0.001,0.068,664.0,0.0,0.0,0.0,0.004,0.00014000000000000001,49.4
810,117.0,0.322144,0.4105858,0.016604,0.155186,19.1,48.9,2.8765,4.4,8.5,142.88,195.0,222.0,282.0,0.0,0.0,0.0,0.0,0.0,2640,629.0,0.002,0.078,669.0,0.001,0.068,669.0,0.0,0.0,0.0,0.004,0.00012,47.4
811,118.0,0.322144,0.4105858,0.016604,0.154614,19.1,48.9,2.8765,4.4,8.5,142.88,195.0,222.0,262.0,0.0,0.0,0.0,0.0,0.0,2640,649.0,0.002,0.078,659.0,0.001,0.068,659.0,0.0,0.0,0.0,0.004,0.00013,40.5
812,119.0,0.322144,0.4105858,0.016604,0.154614,19.1,48.9,2.8765,4.4,8.5,142.88,195.0,222.0,238.0,0.0,0.0,0.0,0.0,0.0,2640,673.0,0.002,0.078,653.0,0.001,0.068,653.0,0.0,0.0,0.0,0.004,0.00013,37.2
813,121.0,0.322144,0.4105858,0.016604,0.154614,19.1,48.9,2.8765,4.4,8.5,142.88,195.0,222.0,220.0,0.0,0.0,0.0,0.0,0.0,2640,698.0,0.002,0.078,648.0,0.001,0.068,648.0,0.0,0.0,0.0,0.004,0.00010999999999999999,27.3
814,111.0,0.322144,0.4105858,0.016604,0.155186,19.1,48.9,2.8765,4.4,8.5,142.88,195.0,222.0,296.0,0.428331,0.221861,0.1271696667,0.059997,74.0,2640,577.0,0.002,0.078,673.0,0.001,0.068,673.0,0.0,0.0,0.0,0.004,0.00017,58.1
815,112.0,0.322144,0.4105858,0.016604,0.154614,19.1,48.9,2.8765,4.4,8.5,142.88,195.0,222.0,256.0,0.428331,0.221861,0.1271696667,0.059997,64.0,2640,599.0,0.002,0.078,667.0,0.001,0.068,667.0,0.0,0.0,0.0,0.004,0.00016,44.8
816,105.0,0.322144,0.4105858,0.016604,0.154614,19.1,48.9,2.8765,4.4,8.5,142.88,195.0,222.0,210.0,0.428331,0.221861,0.1271696667,0.059997,52.0,2640,627.0,0.002,0.078,698.0,0.001,0.068,698.0,0.0,0.0,0.0,0.004,0.00015,41.1
817,108.0,0.322144,0.4105858,0.016604,0.154614,19.1,48.9,2.8765,4.4,8.5,142.88,195.0,222.0,192.0,0.428331,0.221861,0.1271696667,0.059997,48.0,2640,658.0,0.002,0.078,668.0,0.001,0.068,668.0,0.0,0.0,0.0,0.004,0.00015,33.1
818,108.0,0.322144,0.4105858,0.016604,0.154614,19.1,48.9,2.8765,4.4,8.5,142.88,195.0,222.0,252.0,0.428331,0.221861,0.1271696667,0.059997,108.0,2640,575.0,0.002,0.078,671.0,0.001,0.068,671.0,0.0,0.0,0.0,0.004,0.00017,51.4
819,104.0,0.322144,0.4105858,0.016604,0.154614,19.1,48.9,2.8765,4.4,8.5,142.88,195.0,222.0,208.0,0.428331,0.221861,0.1271696667,0.059997,89.0,2640,617.0,0.002,0.078,687.0,0.001,0.068,687.0,0.0,0.0,0.0,0.004,0.00014000000000000001,44.8
820,102.0,0.322144,0.4105858,0.016604,0.154614,19.1,48.9,2.8765,4.4,8.5,142.88,195.0,222.0,179.0,0.428331,0.221861,0.1271696667,0.059997,77.0,2640,625.0,0.002,0.078,695.0,0.001,0.068,695.0,0.0,0.0,0.0,0.004,0.00017,39.0
821,102.0,0.322144,0.4105858,0.016604,0.154616,19.1,48.9,2.8765,4.4,8.5,142.88,195.0,222.0,159.0,0.428331,0.221861,0.1271696667,0.059997,68.0,2640,655.0,0.002,0.078,696.0,0.001,0.068,696.0,0.0,0.0,0.0,0.004,0.00016,27.0
822,103.0,0.322146,0.4105938,0.016604,0.154412,19.1,48.9,2.8765,4.4,8.5,142.88,195.0,222.0,144.0,0.428331,0.221861,0.1271696667,0.059997,62.0,2640,676.0,0.002,0.078,687.0,0.001,0.068,687.0,0.0,0.0,0.0,0.004,0.00014000000000000001,21.5
823,99.0,0.322146,0.4105938,0.016604,0.154616,19.1,48.9,2.8765,4.4,8.5,142.88,195.0,222.0,149.0,0.428331,0.221861,0.1271696667,0.059997,99.0,2640,641.0,0.002,0.078,714.0,0.001,0.068,714.0,0.0,0.0,0.0,0.004,0.00017,35.2
824,98.0,0.322146,0.4105938,0.016604,0.154412,19.1,48.9,2.8765,4.4,8.5,142.88,195.0,222.0,131.0,0.428331,0.221861,0.1271696667,0.059997,87.0,2640,658.0,0.002,0.078,700.0,0.001,0.068,700.0,0.0,0.0,0.0,0.004,0.00016,24.2
825,100.0,0.32165900000000003,0.4105938,0.016604,0.154412,19.1,48.9,2.8765,4.4,8.5,142.88,195.0,222.0,120.0,0.428331,0.221861,0.1271696667,0.059997,80.0,2640,687.0,0.002,0.078,698.0,0.001,0.068,698.0,0.0,0.0,0.0,0.004,0.00014000000000000001,26.2
826,102.0,0.32165900000000003,0.4105938,0.016604,0.154412,19.1,48.9,2.8765,4.4,8.5,142.88,195.0,222.0,111.0,0.428331,0.221861,0.1271696667,0.059997,74.0,2640,709.0,0.002,0.078,688.0,0.001,0.068,688.0,0.0,0.0,0.0,0.004,0.00016,18.8
827,97.0,0.32165900000000003,0.4105938,0.016604,0.154412,19.1,48.9,2.8765,4.4,8.5,142.88,195.0,222.0,121.0,0.428331,0.221861,0.1271696667,0.059997,121.0,2640,656.0,0.002,0.078,697.0,0.001,0.068,697.0,0.0,0.0,0.0,0.004,0.00016,31.7
828,96.0,0.32165900000000003,0.4105938,0.016604,0.154412,19.1,48.9,2.8765,4.4,8.5,142.88,195.0,222.0,107.0,0.428331,0.221861,0.1271696667,0.059997,107.0,2640,687.0,0.002,0.078,697.0,0.001,0.068,697.0,0.0,0.0,0.0,0.004,0.00016,27.1
829,98.0,0.32165900000000003,0.4105938,0.016604,0.154412,19.1,48.9,2.8765,4.4,8.5,142.88,195.0,222.0,98.0,0.428331,0.221861,0.1271696667,0.059997,98.0,2640,712.0,0.002,0.078,691.0,0.001,0.068,691.0,0.0,0.0,0.0,0.004,0.00015,21.6
830,101.0,0.32165900000000003,0.4105938,0.016604,0.154412,19.1,48.9,2.8765,4.4,8.5,142.88,195.0,222.0,92.0,0.428331,0.221861,0.1271696667,0.059997,92.0,2640,734.0,0.002,0.078,682.0,0.001,0.068,682.0,0.0,0.0,0.0,0.004,0.00016,15.8
831,129.0,0.465214,0.290364,0.016097999999999998,0.152808,25.8,47.3,4.3,5.6,8.2,135.61,210.0,227.0,430.0,0.0,0.0,0.0,0.0,0.0,2640,725.0,0.002,0.078,623.0,0.001,0.068,510.0,0.0,0.0,0.0,0.006999999999999999,6e-05,69.6
832,129.0,0.465214,0.290364,0.016097999999999998,0.152808,25.8,47.3,4.3,5.6,8.2,135.61,210.0,227.0,369.0,0.0,0.0,0.0,0.0,0.0,2640,758.0,0.002,0.078,625.0,0.001,0.068,512.0,0.0,0.0,0.0,0.006999999999999999,3e-05,56.0
833,126.0,0.465076,0.290364,0.016097999999999998,0.152808,25.8,47.3,4.3,5.6,8.2,135.61,210.0,227.0,315.0,0.0,0.0,0.0,0.0,0.0,2640,793.0,0.002,0.078,628.0,0.001,0.068,514.0,0.0,0.0,0.0,0.006999999999999999,3e-05,45.5
834,127.0,0.465076,0.290364,0.016097999999999998,0.152808,25.8,47.3,4.3,5.6,8.2,135.61,210.0,227.0,282.0,0.0,0.0,0.0,0.0,0.0,2640,815.0,0.002,0.078,619.0,0.001,0.068,507.0,0.0,0.0,0.0,0.006999999999999999,3e-05,42.5
835,124.0,0.46512300000000006,0.290364,0.016097999999999998,0.152808,25.8,47.3,4.3,5.6,8.2,135.61,210.0,227.0,248.0,0.0,0.0,0.0,0.0,0.0,2640,865.0,0.002,0.078,631.0,0.001,0.068,516.0,0.0,0.0,0.0,0.006999999999999999,3e-05,30.6
836,124.0,0.465076,0.290364,0.016097999999999998,0.152808,25.8,47.3,4.3,5.6,8.2,135.61,210.0,227.0,330.0,0.428331,0.221861,0.1271696667,0.059997,83.0,2640,723.0,0.002,0.078,622.0,0.001,0.068,509.0,0.0,0.0,0.0,0.0053,0.0001,61.0
837,118.0,0.465076,0.290364,0.016097999999999998,0.152808,25.8,47.3,4.3,5.6,8.2,135.61,210.0,227.0,270.0,0.428331,0.221861,0.1271696667,0.059997,67.0,2640,777.0,0.002,0.078,641.0,0.001,0.068,525.0,0.0,0.0,0.0,0.006999999999999999,4e-05,48.2
838,117.0,0.46512300000000006,0.290364,0.016097999999999998,0.152808,25.8,47.3,4.3,5.6,8.2,135.61,210.0,227.0,234.0,0.428331,0.221861,0.1271696667,0.059997,58.0,2640,809.0,0.002,0.078,641.0,0.001,0.068,524.0,0.0,0.0,0.0,0.006999999999999999,4e-05,43.2
839,119.0,0.46512300000000006,0.290364,0.016097999999999998,0.152808,25.8,47.3,4.3,5.6,8.2,135.61,210.0,227.0,211.0,0.428331,0.221861,0.1271696667,0.059997,53.0,2640,838.0,0.002,0.078,637.0,0.001,0.068,521.0,0.0,0.0,0.0,0.006999999999999999,4e-05,35.6
840,121.0,0.46512300000000006,0.290364,0.016097999999999998,0.152808,25.8,47.3,4.3,5.6,8.2,135.61,210.0,227.0,194.0,0.428331,0.221861,0.1271696667,0.059997,48.0,2640,866.0,0.002,0.078,632.0,0.001,0.068,517.0,0.0,0.0,0.0,0.006999999999999999,4e-05,28.5
841,115.0,0.465076,0.290364,0.016097999999999998,0.152808,25.8,47.3,4.3,5.6,8.2,135.61,210.0,227.0,268.0,0.428331,0.221861,0.1271696667,0.059997,115.0,2640,741.0,0.002,0.078,637.0,0.001,0.068,521.0,0.0,0.0,0.0,0.0053,0.0001,60.6
842,116.0,0.46512300000000006,0.290364,0.016097999999999998,0.152808,25.8,47.3,4.3,5.6,8.2,135.61,210.0,227.0,232.0,0.428331,0.221861,0.1271696667,0.059997,99.0,2640,781.0,0.002,0.078,644.0,0.001,0.068,527.0,0.0,0.0,0.0,0.006999999999999999,4e-05,49.2
843,115.0,0.46512300000000006,0.290364,0.016097999999999998,0.152808,25.8,47.3,4.3,5.6,8.2,135.61,210.0,227.0,202.0,0.428331,0.221861,0.1271696667,0.059997,86.0,2640,813.0,0.002,0.078,643.0,0.001,0.068,526.0,0.0,0.0,0.0,0.006999999999999999,4e-05,41.3
844,117.0,0.46512300000000006,0.290364,0.016097999999999998,0.152808,25.8,47.3,4.3,5.6,8.2,135.61,210.0,227.0,182.0,0.428331,0.221861,0.1271696667,0.059997,78.0,2640,846.0,0.002,0.078,643.0,0.001,0.068,526.0,0.0,0.0,0.0,0.006999999999999999,4e-05,36.4
845,119.0,0.46512300000000006,0.290364,0.016097999999999998,0.15281,25.8,47.3,4.3,5.6,8.2,135.61,210.0,227.0,167.0,0.428331,0.221861,0.1271696667,0.059997,71.0,2640,869.0,0.002,0.078,634.0,0.001,0.068,518.0,0.0,0.0,0.0,0.006999999999999999,4e-05,28.9
846,137.0,0.322144,0.4105858,0.016604,0.155186,19.1,48.9,2.8765,4.4,8.5,142.88,195.0,222.0,457.0,0.0,0.0,0.0,0.0,0.0,2640,706.0,0.002,0.078,608.0,0.001,0.068,497.0,0.0,0.0,0.0,0.0055000000000000005,0.00010999999999999999,70.5
847,128.0,0.322144,0.4105858,0.016604,0.155186,19.1,48.9,2.8765,4.4,8.5,142.88,195.0,222.0,366.0,0.0,0.0,0.0,0.0,0.0,2640,755.0,0.002,0.078,623.0,0.001,0.068,510.0,0.0,0.0,0.0,0.0055000000000000005,3e-05,48.4
848,126.0,0.322144,0.4105858,0.016604,0.155186,19.1,48.9,2.8765,4.4,8.5,142.88,195.0,222.0,315.0,0.0,0.0,0.0,0.0,0.0,2640,796.0,0.002,0.078,630.0,0.001,0.068,515.0,0.0,0.0,0.0,0.0055000000000000005,2e-05,53.6
849,128.0,0.322144,0.4105858,0.016604,0.155186,19.1,48.9,2.8765,4.4,8.5,142.88,195.0,222.0,284.0,0.0,0.0,0.0,0.0,0.0,2640,827.0,0.002,0.078,628.0,0.001,0.068,514.0,0.0,0.0,0.0,0.0055000000000000005,2e-05,50.4
850,131.0,0.322144,0.4105858,0.016604,0.154614,19.1,48.9,2.8765,4.4,8.5,142.88,195.0,222.0,262.0,0.0,0.0,0.0,0.0,0.0,2640,844.0,0.002,0.078,615.0,0.001,0.068,503.0,0.0,0.0,0.0,0.0055000000000000005,2e-05,44.3
851,134.0,0.322144,0.4105858,0.016604,0.155186,19.1,48.9,2.8765,4.4,8.5,142.88,195.0,222.0,358.0,0.428331,0.221861,0.1271696667,0.059997,89.0,2640,709.0,0.002,0.078,610.0,0.001,0.068,499.0,0.0,0.0,0.0,0.0055000000000000005,0.00012,68.0
852,125.0,0.322144,0.4105858,0.016604,0.155186,19.1,48.9,2.8765,4.4,8.5,142.88,195.0,222.0,286.0,0.428331,0.221861,0.1271696667,0.059997,71.0,2640,768.0,0.002,0.078,634.0,0.001,0.068,518.0,0.0,0.0,0.0,0.0055000000000000005,5e-05,54.3
853,123.0,0.322144,0.4105858,0.016604,0.154614,19.1,48.9,2.8765,4.4,8.5,142.88,195.0,222.0,246.0,0.428331,0.221861,0.1271696667,0.059997,62.0,2640,802.0,0.002,0.078,635.0,0.001,0.068,520.0,0.0,0.0,0.0,0.0055000000000000005,3e-05,49.0
854,125.0,0.322144,0.4105858,0.016604,0.154614,19.1,48.9,2.8765,4.4,8.5,142.88,195.0,222.0,222.0,0.428331,0.221861,0.1271696667,0.059997,56.0,2640,817.0,0.002,0.078,621.0,0.001,0.068,508.0,0.0,0.0,0.0,0.0055000000000000005,3e-05,43.4
855,125.0,0.322144,0.4105858,0.016604,0.154614,19.1,48.9,2.8765,4.4,8.5,142.88,195.0,222.0,200.0,0.428331,0.221861,0.1271696667,0.059997,50.0,2640,852.0,0.002,0.078,621.0,0.001,0.068,508.0,0.0,0.0,0.0,0.0055000000000000005,3e-05,35.0
856,125.0,0.322144,0.4105858,0.016604,0.155186,19.1,48.9,2.8765,4.4,8.5,142.88,195.0,222.0,292.0,0.428331,0.221861,0.1271696667,0.059997,125.0,2640,726.0,0.002,0.078,624.0,0.001,0.068,511.0,0.0,0.0,0.0,0.006999999999999999,8e-05,64.3
857,123.0,0.322144,0.4105858,0.016604,0.154614,19.1,48.9,2.8765,4.4,8.5,142.88,195.0,222.0,246.0,0.428331,0.221861,0.1271696667,0.059997,105.0,2640,768.0,0.002,0.078,634.0,0.001,0.068,518.0,0.0,0.0,0.0,0.0055000000000000005,5e-05,55.7
858,121.0,0.322144,0.4105858,0.016604,0.154614,19.1,48.9,2.8765,4.4,8.5,142.88,195.0,222.0,211.0,0.428331,0.221861,0.1271696667,0.059997,91.0,2640,808.0,0.002,0.078,639.0,0.001,0.068,523.0,0.0,0.0,0.0,0.0055000000000000005,3e-05,49.1
859,123.0,0.32165900000000003,0.4105938,0.016604,0.154412,19.1,48.9,2.8765,4.4,8.5,142.88,195.0,222.0,121.0,0.428331,0.221861,0.1271696667,0.059997,52.0,2640,873.0,0.002,0.078,663.0,0.001,0.068,542.0,0.0,0.0,0.0,0.0055000000000000005,3e-05,41.6
860,124.0,0.322144,0.4105858,0.016604,0.154614,19.1,48.9,2.8765,4.4,8.5,142.88,195.0,222.0,174.0,0.428331,0.221861,0.1271696667,0.059997,74.0,2640,855.0,0.002,0.078,623.0,0.001,0.068,510.0,0.0,0.0,0.0,0.0055000000000000005,4e-05,30.8
861,82.0,0.465193,0.290396,0.016097999999999998,0.15281,25.8,47.3,4.3,5.6,8.2,135.61,210.0,227.0,103.0,0.428331,0.221861,0.1271696667,0.059997,103.0,2640,752.0,0.002,0.078,699.0,0.001,0.068,699.0,0.0,0.0,0.0,0.005,1e-05,34.5
862,80.0,0.465193,0.290396,0.016097999999999998,0.15281,25.8,47.3,4.3,5.6,8.2,135.61,210.0,227.0,89.0,0.428331,0.221861,0.1271696667,0.059997,89.0,2640,788.0,0.002,0.078,701.0,0.001,0.068,701.0,0.0,0.0,0.0,0.005,1e-05,26.1
863,81.0,0.465193,0.290396,0.016097999999999998,0.15281,25.8,47.3,4.3,5.6,8.2,135.61,210.0,227.0,81.0,0.428331,0.221861,0.1271696667,0.059997,81.0,2640,803.0,0.002,0.078,684.0,0.001,0.068,684.0,0.0,0.0,0.0,0.005,1e-05,24.4
864,82.0,0.465193,0.290396,0.016097999999999998,0.15281,25.8,47.3,4.3,5.6,8.2,135.61,210.0,227.0,82.0,0.428331,0.221861,0.1271696667,0.059997,123.0,2640,754.0,0.002,0.078,700.0,0.001,0.068,700.0,0.0,0.0,0.0,0.005,1e-05,28.6
865,79.0,0.465193,0.290396,0.016097999999999998,0.15281,25.8,47.3,4.3,5.6,8.2,135.61,210.0,227.0,70.0,0.428331,0.221861,0.1271696667,0.059997,106.0,2640,791.0,0.002,0.078,703.0,0.001,0.068,703.0,0.0,0.0,0.0,0.005,1e-05,23.5
866,78.0,0.465193,0.290396,0.016097999999999998,0.15281,25.8,47.3,4.3,5.6,8.2,135.61,210.0,227.0,62.0,0.428331,0.221861,0.1271696667,0.059997,94.0,2640,819.0,0.002,0.078,698.0,0.001,0.068,698.0,0.0,0.0,0.0,0.005,1e-05,21.4
867,81.0,0.465193,0.290396,0.016097999999999998,0.15281,25.8,47.3,4.3,5.6,8.2,135.61,210.0,227.0,61.0,0.428331,0.221861,0.1271696667,0.059997,141.0,2640,752.0,0.002,0.078,698.0,0.001,0.068,698.0,0.0,0.0,0.0,0.005,1e-05,21.1
868,78.0,0.465193,0.290396,0.016097999999999998,0.15281,25.8,47.3,4.3,5.6,8.2,135.61,210.0,227.0,52.0,0.428331,0.221861,0.1271696667,0.059997,121.0,2640,797.0,0.002,0.078,708.0,0.001,0.068,708.0,0.0,0.0,0.0,0.005,1e-05,18.3
869,77.0,0.465193,0.290396,0.016097999999999998,0.15281,25.8,47.3,4.3,5.6,8.2,135.61,210.0,227.0,46.0,0.428331,0.221861,0.1271696667,0.059997,108.0,2640,818.0,0.002,0.078,696.0,0.001,0.068,696.0,0.0,0.0,0.0,0.005,1e-05,16.7
870,183.0,0.465214,0.290364,0.016097999999999998,0.152808,25.8,47.3,4.3,5.6,8.2,135.61,210.0,227.0,381.0,0.0,0.0,0.0,0.0,0.0,2640,1222.0,0.002,0.078,524.0,0.0,0.0,0.0,0.0,0.0,0.0,0.006,0.0,49.2
871,186.0,0.465214,0.290364,0.016097999999999998,0.152808,25.8,47.3,4.3,5.6,8.2,135.61,210.0,227.0,423.0,0.0,0.0,0.0,0.0,0.0,2640,1139.0,0.002,0.078,488.0,0.0,0.0,0.0,0.0,0.0,0.0,0.006,0.0,50.4
872,187.0,0.465214,0.290364,0.016097999999999998,0.152808,25.8,47.3,4.3,5.6,8.2,135.61,210.0,227.0,468.0,0.0,0.0,0.0,0.0,0.0,2640,1148.0,0.002,0.078,492.0,0.0,0.0,0.0,0.0,0.0,0.0,0.006,0.0,56.9
873,180.0,0.465076,0.290364,0.016097999999999998,0.152808,25.8,47.3,4.3,5.6,8.2,135.61,210.0,227.0,300.0,0.428331,0.221861,0.1271696667,0.059997,75.0,2640,1170.0,0.002,0.078,502.0,0.0,0.0,0.0,0.0,0.0,0.0,0.006,0.0,35.8
874,181.0,0.465076,0.290364,0.016097999999999998,0.152808,25.8,47.3,4.3,5.6,8.2,135.61,210.0,227.0,329.0,0.428331,0.221861,0.1271696667,0.059997,82.0,2640,1146.0,0.002,0.078,491.0,0.0,0.0,0.0,0.0,0.0,0.0,0.006,0.0,40.5
875,182.0,0.465214,0.290364,0.016097999999999998,0.152808,25.8,47.3,4.3,5.6,8.2,135.61,210.0,227.0,364.0,0.428331,0.221861,0.1271696667,0.059997,91.0,2640,1132.0,0.002,0.078,485.0,0.0,0.0,0.0,0.0,0.0,0.0,0.006,0.0,47.2
876,175.0,0.465076,0.290364,0.016097999999999998,0.152808,25.8,47.3,4.3,5.6,8.2,135.61,210.0,227.0,255.0,0.428331,0.221861,0.1271696667,0.059997,109.0,2640,1212.0,0.002,0.078,520.0,0.0,0.0,0.0,0.0,0.0,0.0,0.006,0.0,30.9
877,176.0,0.465076,0.290364,0.016097999999999998,0.152808,25.8,47.3,4.3,5.6,8.2,135.61,210.0,227.0,280.0,0.428331,0.221861,0.1271696667,0.059997,120.0,2640,1169.0,0.002,0.078,501.0,0.0,0.0,0.0,0.0,0.0,0.0,0.006,0.0,35.4
878,177.0,0.465076,0.290364,0.016097999999999998,0.152808,25.8,47.3,4.3,5.6,8.2,135.61,210.0,227.0,310.0,0.428331,0.221861,0.1271696667,0.059997,133.0,2640,1151.0,0.002,0.078,493.0,0.0,0.0,0.0,0.0,0.0,0.0,0.006,0.0,42.3
879,183.0,0.465214,0.290364,0.016097999999999998,0.152808,25.8,47.3,4.3,5.6,8.2,135.61,210.0,227.0,381.0,0.0,0.0,0.0,0.0,0.0,2640,1222.0,0.002,0.078,524.0,0.0,0.0,0.0,0.0,0.0,0.0,0.006,0.05,51.2
880,186.0,0.465214,0.290364,0.016097999999999998,0.152808,25.8,47.3,4.3,5.6,8.2,135.61,210.0,227.0,423.0,0.0,0.0,0.0,0.0,0.0,2640,1139.0,0.002,0.078,488.0,0.0,0.0,0.0,0.0,0.0,0.0,0.006,0.05,55.8
881,187.0,0.465214,0.290364,0.016097999999999998,0.152808,25.8,47.3,4.3,5.6,8.2,135.61,210.0,227.0,468.0,0.0,0.0,0.0,0.0,0.0,2640,1148.0,0.002,0.078,492.0,0.0,0.0,0.0,0.0,0.0,0.0,0.006,0.05,57.1
882,180.0,0.465076,0.290364,0.016097999999999998,0.152808,25.8,47.3,4.3,5.6,8.2,135.61,210.0,227.0,300.0,0.428331,0.221861,0.1271696667,0.059997,75.0,2640,1170.0,0.002,0.078,502.0,0.0,0.0,0.0,0.0,0.0,0.0,0.006,0.05,40.1
883,181.0,0.465076,0.290364,0.016097999999999998,0.152808,25.8,47.3,4.3,5.6,8.2,135.61,210.0,227.0,329.0,0.428331,0.221861,0.1271696667,0.059997,82.0,2640,1146.0,0.002,0.078,491.0,0.0,0.0,0.0,0.0,0.0,0.0,0.006,0.05,43.8
884,182.0,0.465214,0.290364,0.016097999999999998,0.152808,25.8,47.3,4.3,5.6,8.2,135.61,210.0,227.0,364.0,0.428331,0.221861,0.1271696667,0.059997,91.0,2640,1132.0,0.002,0.078,485.0,0.0,0.0,0.0,0.0,0.0,0.0,0.006,0.05,49.9
885,175.0,0.465076,0.290364,0.016097999999999998,0.152808,25.8,47.3,4.3,5.6,8.2,135.61,210.0,227.0,255.0,0.428331,0.221861,0.1271696667,0.059997,109.0,2640,1212.0,0.002,0.078,520.0,0.0,0.0,0.0,0.0,0.0,0.0,0.006,0.05,34.4
886,176.0,0.465076,0.290364,0.016097999999999998,0.152808,25.8,47.3,4.3,5.6,8.2,135.61,210.0,227.0,280.0,0.428331,0.221861,0.1271696667,0.059997,120.0,2640,1169.0,0.002,0.078,501.0,0.0,0.0,0.0,0.0,0.0,0.0,0.006,0.05,40.6
887,177.0,0.465076,0.290364,0.016097999999999998,0.152808,25.8,47.3,4.3,5.6,8.2,135.61,210.0,227.0,310.0,0.428331,0.221861,0.1271696667,0.059997,133.0,2640,1151.0,0.002,0.078,493.0,0.0,0.0,0.0,0.0,0.0,0.0,0.006,0.05,42.4
888,106.0,0.46512300000000006,0.290364,0.016097999999999998,0.152808,25.8,47.3,4.3,5.6,8.2,135.61,210.0,227.0,212.0,0.532331,0.224454,0.1265516667,0.02621,53.0,2640,691.0,0.0004,0.016,735.0,0.0002,0.03558,735.0,0.0,0.0,0.0,0.005,8e-05,42.5
889,107.0,0.46512300000000006,0.290364,0.016097999999999998,0.152808,25.8,47.3,4.3,5.6,8.2,135.61,210.0,227.0,245.0,0.532331,0.224454,0.1265516667,0.02621,61.0,2640,666.0,0.0004,0.016,741.0,0.0002,0.03558,741.0,0.0,0.0,0.0,0.005,0.00010999999999999999,52.9
890,112.0,0.465076,0.290364,0.016097999999999998,0.152808,25.8,47.3,4.3,5.6,8.2,135.61,210.0,227.0,298.0,0.532331,0.224454,0.1265516667,0.02621,75.0,2640,624.0,0.0004,0.016,728.0,0.0002,0.03558,728.0,0.0,0.0,0.0,0.005,0.00025,59.5
891,107.0,0.46512300000000006,0.290364,0.016097999999999998,0.152808,25.8,47.3,4.3,5.6,8.2,135.61,210.0,227.0,214.0,0.532331,0.224454,0.1265516667,0.02621,54.0,2640,649.0,0.002,0.078,689.0,0.001,0.068,689.0,0.0,0.0,0.0,0.005,8e-05,42.1
892,110.0,0.46512300000000006,0.290364,0.016097999999999998,0.152808,25.8,47.3,4.3,5.6,8.2,135.61,210.0,227.0,251.0,0.532331,0.224454,0.1265516667,0.02621,63.0,2640,621.0,0.002,0.078,691.0,0.001,0.068,691.0,0.0,0.0,0.0,0.005,0.0002,50.5
893,117.0,0.465076,0.290364,0.016097999999999998,0.152808,25.8,47.3,4.3,5.6,8.2,135.61,210.0,227.0,312.0,0.532331,0.224454,0.1265516667,0.02621,78.0,2640,580.0,0.002,0.078,677.0,0.001,0.068,677.0,0.0,0.0,0.0,0.005,0.00035000000000000005,54.9
894,120.0,0.46512300000000006,0.290364,0.016097999999999998,0.152808,25.8,47.3,4.3,5.6,8.2,135.61,210.0,227.0,240.0,0.532331,0.224454,0.1265516667,0.02621,60.0,2640,882.0,0.0003,0.019,819.0,0.001,0.0355,819.0,0.0,0.0,0.0,0.005,8e-05,43.1
895,122.0,0.465076,0.290364,0.016097999999999998,0.152808,25.8,47.3,4.3,5.6,8.2,135.61,210.0,227.0,279.0,0.532331,0.224454,0.1265516667,0.02621,70.0,2640,836.0,0.0003,0.019,811.0,0.001,0.0355,811.0,0.0,0.0,0.0,0.005,0.0002,47.1
896,127.0,0.465076,0.290364,0.016097999999999998,0.152808,25.8,47.3,4.3,5.6,8.2,135.61,210.0,227.0,339.0,0.532331,0.224454,0.1265516667,0.02621,85.0,2640,785.0,0.0003,0.019,797.0,0.001,0.0355,797.0,0.0,0.0,0.0,0.005,0.00028000000000000003,62.7
897,117.0,0.465076,0.290364,0.016097999999999998,0.152808,25.8,47.3,4.3,5.6,8.2,135.61,210.0,227.0,312.0,0.532331,0.224454,0.1265516667,0.02621,78.0,2640,580.0,0.002,0.078,677.0,0.001,0.068,677.0,0.0,0.0,0.0,0.005,0.00035000000000000005,65.3
898,115.0,0.465076,0.290364,0.016097999999999998,0.152808,25.8,47.3,4.3,5.6,8.2,135.61,210.0,227.0,307.0,0.532331,0.224454,0.1265516667,0.02621,77.0,2900,634.0,0.0004,0.016,740.0,0.0002,0.03558,740.0,0.0,0.0,0.0,0.005,0.0003,70.1
899,124.0,0.465076,0.290364,0.016097999999999998,0.152808,25.8,47.3,4.3,5.6,8.2,135.61,210.0,227.0,331.0,0.532331,0.224454,0.1265516667,0.02621,83.0,2640,793.0,0.0003,0.019,805.0,0.001,0.0355,805.0,0.0,0.0,0.0,0.005,0.00027,74.0
900,112.0,0.465076,0.290364,0.016097999999999998,0.152808,25.8,47.3,4.3,5.6,8.2,135.61,210.0,227.0,299.0,0.532331,0.224454,0.1265516667,0.02621,75.0,2640,768.0,0.0004,0.016,896.0,0.0002,0.03558,896.0,0.0,0.0,0.0,0.005,0.00025,64.4
901,148.0,0.465214,0.290364,0.016097999999999998,0.152808,25.8,47.3,4.3,5.6,8.2,135.61,210.0,227.0,395.0,0.532331,0.224454,0.1265516667,0.02621,99.0,2640,774.0,0.0003,0.019,718.0,0.001,0.0355,718.0,0.0,0.0,0.0,0.006,0.00023,76.0
902,114.0,0.5117,0.2181,0.0339,0.16469999999999999,23.4,51.0,3.7,4.7,7.8,141.51,219.0,246.0,277.0,0.5387,0.19039999999999999,0.1389,0.0602,49.0,2660,582.0,0.0,0.07468,679.0,0.0,0.07,679.0,0.0,0.0,0.0,0.005,0.00013,38.7
903,112.0,0.5117,0.2181,0.0339,0.16469999999999999,23.4,51.0,3.7,4.7,7.8,141.51,219.0,246.0,238.0,0.5387,0.19039999999999999,0.1389,0.0602,42.0,2660,616.0,0.0,0.07468,686.0,0.0,0.07,686.0,0.0,0.0,0.0,0.005,0.00013,33.1
904,110.0,0.5117,0.2181,0.0339,0.16469999999999999,23.4,51.0,3.7,4.7,7.8,141.51,219.0,246.0,208.0,0.5387,0.19039999999999999,0.1389,0.0602,37.0,2660,649.0,0.0,0.07468,690.0,0.0,0.07,690.0,0.0,0.0,0.0,0.005,0.00013,30.9
905,109.0,0.5117,0.2181,0.0339,0.16469999999999999,23.4,51.0,3.7,4.7,7.8,141.51,219.0,246.0,185.0,0.5387,0.19039999999999999,0.1389,0.0602,33.0,2660,678.0,0.0,0.07468,688.0,0.0,0.07,688.0,0.0,0.0,0.0,0.005,0.00013,20.9
906,110.0,0.5117,0.2181,0.0339,0.16469999999999999,23.4,51.0,3.7,4.7,7.8,141.51,219.0,246.0,193.0,0.5387,0.19039999999999999,0.1389,0.0602,83.0,2660,614.0,0.0,0.07468,683.0,0.0,0.07,683.0,0.0,0.0,0.0,0.005,0.00013,29.9
907,108.0,0.5117,0.2181,0.0339,0.16469999999999999,23.4,51.0,3.7,4.7,7.8,141.51,219.0,246.0,168.0,0.5387,0.19039999999999999,0.1389,0.0602,72.0,2660,645.0,0.0,0.07468,686.0,0.0,0.07,686.0,0.0,0.0,0.0,0.005,0.00013,23.6
908,107.0,0.5117,0.2181,0.0339,0.16469999999999999,23.4,51.0,3.7,4.7,7.8,141.51,219.0,246.0,150.0,0.5387,0.19039999999999999,0.1389,0.0602,64.0,2660,677.0,0.0,0.07468,687.0,0.0,0.07,687.0,0.0,0.0,0.0,0.005,0.00013,20.9
909,109.0,0.5117,0.2181,0.0339,0.16469999999999999,23.4,51.0,3.7,4.7,7.8,141.51,219.0,246.0,139.0,0.5387,0.19039999999999999,0.1389,0.0602,59.0,2660,708.0,0.0,0.07468,687.0,0.0,0.07,687.0,0.0,0.0,0.0,0.005,0.00013,17.1
910,106.0,0.5117,0.2181,0.0339,0.16469999999999999,23.4,51.0,3.7,4.7,7.8,141.51,219.0,246.0,130.0,0.5387,0.19039999999999999,0.1389,0.0602,106.0,2660,647.0,0.0,0.07468,687.0,0.0,0.07,687.0,0.0,0.0,0.0,0.005,0.00014000000000000001,21.4
911,105.0,0.5117,0.2181,0.0339,0.16469999999999999,23.4,51.0,3.7,4.7,7.8,141.51,219.0,246.0,116.0,0.5387,0.19039999999999999,0.1389,0.0602,95.0,2660,676.0,0.0,0.07468,687.0,0.0,0.07,687.0,0.0,0.0,0.0,0.005,0.00014000000000000001,18.2
912,106.0,0.5117,0.2181,0.0339,0.16469999999999999,23.4,51.0,3.7,4.7,7.8,141.51,219.0,246.0,106.0,0.5387,0.19039999999999999,0.1389,0.0602,87.0,2660,715.0,0.0,0.07468,694.0,0.0,0.07,694.0,0.0,0.0,0.0,0.005,0.00014000000000000001,15.0
913,109.0,0.5117,0.2181,0.0339,0.16469999999999999,23.4,51.0,3.7,4.7,7.8,141.51,219.0,246.0,100.0,0.5387,0.19039999999999999,0.1389,0.0602,82.0,2660,723.0,0.0,0.07468,671.0,0.0,0.07,671.0,0.0,0.0,0.0,0.005,0.00014000000000000001,11.4
914,106.0,0.5117,0.2181,0.0339,0.16469999999999999,23.4,51.0,3.7,4.7,7.8,141.51,219.0,246.0,257.0,0.5387,0.19039999999999999,0.1389,0.0602,45.0,2660,480.0,0.01226,0.04863000000000001,803.0,0.012514,0.049429999999999995,803.0,0.0,0.0,0.0,0.003,0.00014000000000000001,35.9
915,105.0,0.5117,0.2181,0.0339,0.16469999999999999,23.4,51.0,3.7,4.7,7.8,141.51,219.0,246.0,223.0,0.5387,0.19039999999999999,0.1389,0.0602,39.0,2660,505.0,0.01226,0.048760000000000005,799.0,0.012514,0.049429999999999995,799.0,0.0,0.0,0.0,0.003,0.00014000000000000001,29.7
916,104.0,0.5117,0.2181,0.0339,0.16469999999999999,23.4,51.0,3.7,4.7,7.8,141.51,219.0,246.0,196.0,0.5387,0.19039999999999999,0.1389,0.0602,35.0,2660,541.0,0.01226,0.04811,812.0,0.012514,0.049429999999999995,812.0,0.0,0.0,0.0,0.003,0.00014000000000000001,24.5
917,103.0,0.5117,0.2181,0.0339,0.16469999999999999,23.4,51.0,3.7,4.7,7.8,141.51,219.0,246.0,175.0,0.5387,0.19039999999999999,0.1389,0.0602,31.0,2660,564.0,0.01226,0.04863000000000001,803.0,0.012514,0.049429999999999995,803.0,0.0,0.0,0.0,0.003,0.00014000000000000001,21.5
918,103.0,0.5117,0.2181,0.0339,0.16469999999999999,23.4,51.0,3.7,4.7,7.8,141.51,219.0,246.0,180.0,0.5387,0.19039999999999999,0.1389,0.0602,77.0,2660,503.0,0.01226,0.048760000000000005,796.0,0.012514,0.049429999999999995,796.0,0.0,0.0,0.0,0.003,0.00015,24.3
919,102.0,0.5117,0.2181,0.0339,0.16469999999999999,23.4,51.0,3.7,4.7,7.8,141.51,219.0,246.0,159.0,0.5387,0.19039999999999999,0.1389,0.0602,68.0,2660,533.0,0.01226,0.048760000000000005,799.0,0.012514,0.049429999999999995,799.0,0.0,0.0,0.0,0.003,0.00015,19.9
920,101.0,0.5117,0.2181,0.0339,0.16469999999999999,23.4,51.0,3.7,4.7,7.8,141.51,219.0,246.0,141.0,0.5387,0.19039999999999999,0.1389,0.0602,61.0,2660,562.0,0.01226,0.048760000000000005,800.0,0.012514,0.049429999999999995,800.0,0.0,0.0,0.0,0.003,0.00015,15.8
921,102.0,0.5117,0.2181,0.0339,0.16469999999999999,23.4,51.0,3.7,4.7,7.8,141.51,219.0,246.0,130.0,0.5387,0.19039999999999999,0.1389,0.0602,56.0,2660,590.0,0.01226,0.048760000000000005,798.0,0.012514,0.049429999999999995,798.0,0.0,0.0,0.0,0.003,0.00015,12.1
922,100.0,0.5117,0.2181,0.0339,0.16469999999999999,23.4,51.0,3.7,4.7,7.8,141.51,219.0,246.0,122.0,0.5387,0.19039999999999999,0.1389,0.0602,100.0,2660,538.0,0.01226,0.04811,807.0,0.012514,0.049429999999999995,807.0,0.0,0.0,0.0,0.003,0.00016,18.2
923,99.0,0.5117,0.2181,0.0339,0.16469999999999999,23.4,51.0,3.7,4.7,7.8,141.51,219.0,246.0,109.0,0.5387,0.19039999999999999,0.1389,0.0602,89.0,2660,559.0,0.01226,0.048760000000000005,796.0,0.012514,0.049429999999999995,796.0,0.0,0.0,0.0,0.003,0.00016,15.3
924,100.0,0.5117,0.2181,0.0339,0.16469999999999999,23.4,51.0,3.7,4.7,7.8,141.51,219.0,246.0,100.0,0.5387,0.19039999999999999,0.1389,0.0602,82.0,2660,588.0,0.01226,0.048760000000000005,796.0,0.012514,0.049429999999999995,796.0,0.0,0.0,0.0,0.003,0.00016,12.0
925,102.0,0.5117,0.2181,0.0339,0.16469999999999999,23.4,51.0,3.7,4.7,7.8,141.51,219.0,246.0,94.0,0.5387,0.19039999999999999,0.1389,0.0602,77.0,2660,614.0,0.01226,0.048760000000000005,789.0,0.012514,0.049429999999999995,789.0,0.0,0.0,0.0,0.003,0.00016,9.7
926,102.0,0.4892,0.244,0.0471,0.1678,24.7,51.0,3.3,5.0,8.3,135.42,195.0,240.0,159.0,0.5619,0.2182,0.09210000000000002,0.0398,68.0,2660,683.0,0.0,0.07468,693.0,0.0,0.07,693.0,0.0,0.0,0.0,0.006999999999999999,0.00015,27.4
927,105.0,0.4892,0.244,0.0471,0.1678,24.7,51.0,3.3,5.0,8.3,135.42,195.0,240.0,134.0,0.5619,0.2182,0.09210000000000002,0.0398,57.0,2660,730.0,0.0,0.07468,678.0,0.0,0.07,678.0,0.0,0.0,0.0,0.006999999999999999,0.00015,15.6
928,102.0,0.4706,0.2836,0.0359,0.1352,29.7,57.9,4.2,5.8,8.5,170.27,239.0,281.0,159.0,0.5619,0.2182,0.09210000000000002,0.0398,68.0,2660,685.0,0.0,0.07468,696.0,0.0,0.07,696.0,0.0,0.0,0.0,0.006999999999999999,0.00015,29.8
929,105.0,0.4706,0.2836,0.0359,0.1352,29.7,57.9,4.2,5.8,8.5,170.27,239.0,281.0,134.0,0.5619,0.2182,0.09210000000000002,0.0398,57.0,2660,729.0,0.0,0.07468,677.0,0.0,0.07,677.0,0.0,0.0,0.0,0.006999999999999999,0.00015,16.4
930,102.0,0.47759999999999997,0.2904,0.042300000000000004,0.1456,25.2,54.6,3.2,5.1,8.1,140.51,218.0,253.0,159.0,0.5619,0.2182,0.09210000000000002,0.0398,68.0,2660,683.0,0.0,0.07468,694.0,0.0,0.07,694.0,0.0,0.0,0.0,0.006999999999999999,0.00015,25.3
931,105.0,0.47759999999999997,0.2904,0.042300000000000004,0.1456,25.2,54.6,3.2,5.1,8.1,140.51,218.0,253.0,134.0,0.5619,0.2182,0.09210000000000002,0.0398,57.0,2660,728.0,0.0,0.07468,676.0,0.0,0.07,676.0,0.0,0.0,0.0,0.006999999999999999,0.00015,16.9
932,102.0,0.494,0.2636,0.0379,0.1319,29.0,45.6,4.3,5.7,8.9,162.44,217.0,232.0,159.0,0.5619,0.2182,0.09210000000000002,0.0398,68.0,2660,681.0,0.0,0.07468,691.0,0.0,0.07,691.0,0.0,0.0,0.0,0.006999999999999999,0.00015,26.2
933,105.0,0.494,0.2636,0.0379,0.1319,29.0,45.6,4.3,5.7,8.9,162.44,217.0,232.0,134.0,0.5619,0.2182,0.09210000000000002,0.0398,57.0,2660,729.0,0.0,0.07468,677.0,0.0,0.07,677.0,0.0,0.0,0.0,0.006999999999999999,0.00015,16.3
934,92.0,0.5117,0.2181,0.0339,0.16469999999999999,23.4,51.0,3.7,4.7,7.8,141.51,219.0,246.0,143.0,0.5619,0.2182,0.09210000000000002,0.0398,61.0,2660,759.0,0.0,0.07468,675.0,0.0,0.07,675.0,0.0,0.0,0.0,0.006999999999999999,0.00017999999999999998,25.4
935,102.0,0.5117,0.2181,0.0339,0.16469999999999999,23.4,51.0,3.7,4.7,7.8,141.51,219.0,246.0,130.0,0.5619,0.2182,0.09210000000000002,0.0398,56.0,2660,820.0,0.0,0.07468,669.0,0.0,0.07,669.0,0.0,0.0,0.0,0.006999999999999999,0.00014000000000000001,17.7
936,82.0,0.5117,0.2181,0.0339,0.16469999999999999,23.4,51.0,3.7,4.7,7.8,141.51,219.0,246.0,82.0,0.5387,0.19039999999999999,0.1389,0.0602,82.0,2660,819.0,0.0,0.07468,870.0,0.0,0.07,870.0,0.0,0.0,0.0,0.004,0.0007000000000000001,19.5
937,73.0,0.5117,0.2181,0.0339,0.16469999999999999,23.4,51.0,3.7,4.7,7.8,141.51,219.0,246.0,51.0,0.5387,0.19039999999999999,0.1389,0.0602,95.0,2660,762.0,0.002105,0.07497,1479.0,0.0,0.0,0.0,0.0,0.0,0.0,0.004,0.001,14.6
938,79.0,0.5117,0.2181,0.0339,0.16469999999999999,23.4,51.0,3.7,4.7,7.8,141.51,219.0,246.0,90.0,0.5387,0.19039999999999999,0.1389,0.0602,90.0,2660,712.0,0.01226,0.04829,961.0,0.009381,0.049980000000000004,961.0,0.0,0.0,0.0,0.003,0.001,13.9
939,67.0,0.5117,0.2181,0.0339,0.16469999999999999,23.4,51.0,3.7,4.7,7.8,141.51,219.0,246.0,52.0,0.5387,0.19039999999999999,0.1389,0.0602,97.0,2660,657.0,0.004975,0.07173,1689.0,0.0,0.0,0.0,0.0,0.0,0.0,0.003,0.0012,8.3
940,79.0,0.5117,0.2181,0.0339,0.16469999999999999,23.4,51.0,3.7,4.7,7.8,141.51,219.0,246.0,99.0,0.5387,0.19039999999999999,0.1389,0.0602,99.0,2660,665.0,0.01226,0.04829,876.0,0.012314,0.049429999999999995,876.0,0.0,0.0,0.0,0.003,0.001,21.1
941,67.0,0.5117,0.2181,0.0339,0.16469999999999999,23.4,51.0,3.7,4.7,7.8,141.51,219.0,246.0,52.0,0.5387,0.19039999999999999,0.1389,0.0602,97.0,2660,616.0,0.004975,0.07173,1752.0,0.0,0.0,0.0,0.0,0.0,0.0,0.003,0.0014000000000000002,11.8
942,70.0,0.5117,0.2181,0.0339,0.16469999999999999,23.4,51.0,3.7,4.7,7.8,141.51,219.0,246.0,61.0,0.5387,0.19039999999999999,0.1389,0.0602,114.0,2660,602.0,0.004975,0.07173,1713.0,0.0,0.0,0.0,0.0,0.0,0.0,0.003,0.0014000000000000002,13.8
943,89.0,0.5117,0.2181,0.0339,0.16469999999999999,23.4,51.0,3.7,4.7,7.8,141.51,219.0,246.0,116.0,0.5387,0.19039999999999999,0.1389,0.0602,62.0,2700,501.0,0.002105,0.07497,1676.0,0.0,0.0,0.0,0.0,0.0,0.0,0.004,0.00017999999999999998,20.4
944,85.0,0.5117,0.2181,0.0339,0.16469999999999999,23.4,51.0,3.7,4.7,7.8,141.51,219.0,246.0,111.0,0.5387,0.19039999999999999,0.1389,0.0602,59.0,2730,520.0,0.002105,0.07497,1646.0,0.0,0.0,0.0,0.0,0.0,0.0,0.004,0.00017999999999999998,17.8
945,82.0,0.5117,0.2181,0.0339,0.16469999999999999,23.4,51.0,3.7,4.7,7.8,141.51,219.0,246.0,107.0,0.5387,0.19039999999999999,0.1389,0.0602,57.0,2760,569.0,0.002105,0.07497,1615.0,0.0,0.0,0.0,0.0,0.0,0.0,0.004,0.00017999999999999998,18.8
946,105.0,0.5117,0.2181,0.0339,0.16469999999999999,23.4,51.0,3.7,4.7,7.8,141.51,219.0,246.0,280.0,0.5387,0.19039999999999999,0.1389,0.0602,70.0,2760,520.0,0.0,0.07468,738.0,0.0,0.07,738.0,0.0,0.0,0.0,0.004,0.0002,42.3
947,97.0,0.5117,0.2181,0.0339,0.16469999999999999,23.4,51.0,3.7,4.7,7.8,141.51,219.0,246.0,243.0,0.5387,0.19039999999999999,0.1389,0.0602,60.0,2760,534.0,0.0,0.07468,758.0,0.0,0.07,758.0,0.0,0.0,0.0,0.004,0.0002,39.3
948,95.0,0.5117,0.2181,0.0339,0.16469999999999999,23.4,51.0,3.7,4.7,7.8,141.51,219.0,246.0,200.0,0.5387,0.19039999999999999,0.1389,0.0602,50.0,2760,596.0,0.0,0.07468,764.0,0.0,0.07,764.0,0.0,0.0,0.0,0.004,0.00017999999999999998,31.4
949,107.0,0.5117,0.2181,0.0339,0.16469999999999999,23.4,51.0,3.7,4.7,7.8,141.51,219.0,246.0,139.0,0.5387,0.19039999999999999,0.1389,0.0602,75.0,2640,662.0,0.0,0.07468,704.0,0.0,0.07,704.0,0.0,0.0,0.0,0.005,0.00017999999999999998,24.2
950,102.0,0.5117,0.2181,0.0339,0.16469999999999999,23.4,51.0,3.7,4.7,7.8,141.51,219.0,246.0,133.0,0.5387,0.19039999999999999,0.1389,0.0602,71.0,2650,691.0,0.0,0.07468,702.0,0.0,0.07,702.0,0.0,0.0,0.0,0.005,0.00017,22.0
951,70.0,0.5117,0.2181,0.0339,0.16469999999999999,23.4,51.0,3.7,4.7,7.8,141.51,219.0,246.0,101.0,0.5387,0.19039999999999999,0.1389,0.0602,55.0,2760,708.0,0.002105,0.07497,1576.0,0.0,0.0,0.0,0.0,0.0,0.0,0.003,0.0011,8.8
952,70.0,0.5117,0.2181,0.0339,0.16469999999999999,23.4,51.0,3.7,4.7,7.8,141.51,219.0,246.0,91.0,0.5387,0.19039999999999999,0.1389,0.0602,49.0,2760,731.0,0.002105,0.07497,1553.0,0.0,0.0,0.0,0.0,0.0,0.0,0.003,0.001,7.6
953,72.0,0.5117,0.2181,0.0339,0.16469999999999999,23.4,51.0,3.7,4.7,7.8,141.51,219.0,246.0,85.0,0.5387,0.19039999999999999,0.1389,0.0602,46.0,2760,757.0,0.002105,0.07497,1537.0,0.0,0.0,0.0,0.0,0.0,0.0,0.003,0.0011,5.8
954,108.0,0.5117,0.2181,0.0339,0.16469999999999999,23.4,51.0,3.7,4.7,7.8,141.51,219.0,246.0,278.0,0.5387,0.19039999999999999,0.1389,0.0602,49.0,2760,469.0,0.01226,0.048760000000000005,785.0,0.012514,0.049429999999999995,785.0,0.0,0.0,0.0,0.004,0.00015,40.7
955,98.0,0.5117,0.2181,0.0339,0.16469999999999999,23.4,51.0,3.7,4.7,7.8,141.51,219.0,246.0,252.0,0.5387,0.19039999999999999,0.1389,0.0602,45.0,2760,410.0,0.004975,0.07173,1642.0,0.0,0.0,0.0,0.0,0.0,0.0,0.004,0.00017999999999999998,42.0
956,108.0,0.5117,0.2181,0.0339,0.16469999999999999,23.4,51.0,3.7,4.7,7.8,141.51,219.0,246.0,248.0,0.5387,0.19039999999999999,0.1389,0.0602,44.0,2760,489.0,0.01226,0.048760000000000005,774.0,0.012514,0.049429999999999995,774.0,0.0,0.0,0.0,0.004,0.00017999999999999998,35.3
957,98.0,0.5117,0.2181,0.0339,0.16469999999999999,23.4,51.0,3.7,4.7,7.8,141.51,219.0,246.0,225.0,0.5387,0.19039999999999999,0.1389,0.0602,40.0,2760,433.0,0.004975,0.07173,1631.0,0.0,0.0,0.0,0.0,0.0,0.0,0.004,0.00017999999999999998,36.6
958,92.0,0.5117,0.2181,0.0339,0.16469999999999999,23.4,51.0,3.7,4.7,7.8,141.51,219.0,246.0,130.0,0.5387,0.19039999999999999,0.1389,0.0602,70.0,2760,486.0,0.004975,0.07173,1625.0,0.0,0.0,0.0,0.0,0.0,0.0,0.004,0.00017999999999999998,24.6
959,80.0,0.5117,0.2181,0.0339,0.16469999999999999,23.4,51.0,3.7,4.7,7.8,141.51,219.0,246.0,113.0,0.5387,0.19039999999999999,0.1389,0.0602,61.0,2760,432.0,0.01226,0.04829,864.0,0.012514,0.049429999999999995,864.0,0.0,0.0,0.0,0.004,0.00014000000000000001,24.0
960,70.0,0.5117,0.2181,0.0339,0.16469999999999999,23.4,51.0,3.7,4.7,7.8,141.51,219.0,246.0,61.0,0.5387,0.19039999999999999,0.1389,0.0602,114.0,2760,588.0,0.004975,0.07173,1674.0,0.0,0.0,0.0,0.0,0.0,0.0,0.003,0.0014000000000000002,13.2
961,110.0,0.5117,0.2181,0.0339,0.16469999999999999,23.4,51.0,3.7,4.7,7.8,141.51,219.0,246.0,110.0,0.5387,0.19039999999999999,0.1389,0.0602,90.0,2660,746.0,0.0,0.07468,663.0,0.0,0.07,663.0,0.0,0.0,0.0,0.005,0.00017999999999999998,19.8
962,114.0,0.5117,0.2181,0.0339,0.16469999999999999,23.4,51.0,3.7,4.7,7.8,141.51,219.0,246.0,190.0,0.5387,0.19039999999999999,0.1389,0.0602,34.0,2660,718.0,0.0,0.07468,667.0,0.0,0.07,667.0,0.0,0.0,0.0,0.005,0.00017999999999999998,31.1
963,110.0,0.5117,0.2181,0.0339,0.16469999999999999,23.4,51.0,3.7,4.7,7.8,141.51,219.0,246.0,143.0,0.5387,0.19039999999999999,0.1389,0.0602,77.0,2660,675.0,0.0,0.07468,686.0,0.0,0.07,686.0,0.0,0.0,0.0,0.005,0.00017999999999999998,26.0
964,112.0,0.5117,0.2181,0.0339,0.16469999999999999,23.4,51.0,3.7,4.7,7.8,141.51,219.0,246.0,207.0,0.5387,0.19039999999999999,0.1389,0.0602,37.0,2660,698.0,0.0,0.07468,677.0,0.0,0.07,677.0,0.0,0.0,0.0,0.005,0.00017999999999999998,33.2
965,110.0,0.5117,0.2181,0.0339,0.16469999999999999,23.4,51.0,3.7,4.7,7.8,141.51,219.0,246.0,171.0,0.5387,0.19039999999999999,0.1389,0.0602,73.0,2660,690.0,0.0,0.07468,670.0,0.0,0.07,670.0,0.0,0.0,0.0,0.005,0.00017999999999999998,29.3
966,116.0,0.5117,0.2181,0.0339,0.16469999999999999,23.4,51.0,3.7,4.7,7.8,141.51,219.0,246.0,244.0,0.5387,0.19039999999999999,0.1389,0.0602,61.0,2660,634.0,0.0,0.07468,674.0,0.0,0.07,674.0,0.0,0.0,0.0,0.005,0.00017999999999999998,40.6
967,120.0,0.5117,0.2181,0.0339,0.16469999999999999,23.4,51.0,3.7,4.7,7.8,141.51,219.0,246.0,340.0,0.5387,0.19039999999999999,0.1389,0.0602,60.0,2660,578.0,0.0,0.07468,675.0,0.0,0.07,675.0,0.0,0.0,0.0,0.005,0.0002,53.0
968,73.0,0.5117,0.2181,0.0339,0.16469999999999999,23.4,51.0,3.7,4.7,7.8,141.51,219.0,246.0,51.0,0.5387,0.19039999999999999,0.1389,0.0602,95.0,2660,771.0,0.002105,0.07497,1496.0,0.0,0.0,0.0,0.0,0.0,0.0,0.005,0.001,18.3
969,82.0,0.5117,0.2181,0.0339,0.16469999999999999,23.4,51.0,3.7,4.7,7.8,141.51,219.0,246.0,82.0,0.5387,0.19039999999999999,0.1389,0.0602,82.0,2660,827.0,0.0,0.07468,675.0,0.0,0.07,675.0,0.0,0.0,0.0,0.005,0.0008,23.3
970,105.0,0.5352290000000001,0.208338,0.018402,0.17468,29.8,50.4,4.8,6.2,8.8,170.0,240.0,290.0,263.0,0.5167,0.264,0.1213,0.0422,88.0,2667,594.0,0.016,0.098,697.0,0.038,0.06795,696.0,0.0,0.0,0.0,0.006,0.00016,58.7
971,105.0,0.5352290000000001,0.208338,0.018402,0.17468,29.8,50.4,4.8,6.2,8.8,170.0,240.0,290.0,263.0,0.5167,0.264,0.1213,0.0422,88.0,2667,594.0,0.016,0.098,697.0,0.038,0.06795,697.0,0.0,0.0,0.0,0.0085,8e-05,60.6
972,107.0,0.535147,0.208338,0.018402,0.17639600000000002,29.8,50.4,4.8,6.2,8.8,170.0,240.0,290.0,275.0,0.5167,0.264,0.1213,0.0422,31.0,2667,649.0,0.016,0.098,693.0,0.038,0.06795,692.0,0.0,0.0,0.0,0.006,8e-05,57.6
973,104.0,0.5352290000000001,0.208338,0.018402,0.17468,29.8,50.4,4.8,6.2,8.8,170.0,240.0,290.0,245.0,0.5167,0.264,0.1213,0.0422,61.0,2667,648.0,0.016,0.098,693.0,0.038,0.06795,692.0,0.0,0.0,0.0,0.006,0.00012,60.2
974,101.0,0.5352290000000001,0.208338,0.018402,0.17468,29.8,50.4,4.8,6.2,8.8,170.0,240.0,290.0,214.0,0.5167,0.264,0.1213,0.0422,92.0,2667,648.0,0.016,0.098,693.0,0.038,0.06795,692.0,0.0,0.0,0.0,0.006,0.00025,54.6
975,92.0,0.5352290000000001,0.208338,0.018402,0.17468,29.8,50.4,4.8,6.2,8.8,170.0,240.0,290.0,184.0,0.5167,0.264,0.1213,0.0422,123.0,2667,633.0,0.016,0.098,708.0,0.038,0.06795,708.0,0.0,0.0,0.0,0.0075,0.0004,56.5
976,117.0,0.535147,0.208338,0.018402,0.17639600000000002,29.8,50.4,4.8,6.2,8.8,170.0,240.0,290.0,293.0,0.5167,0.264,0.1213,0.0422,98.0,2667,784.0,0.016,0.098,567.0,0.038,0.06795,567.0,0.0,0.0,0.0,0.006,0.00015,61.5
977,117.0,0.479948,0.2480082,0.044325,0.175687,18.3,51.0,3.1,4.3,8.1,151.0,195.0,237.0,293.0,0.5167,0.264,0.1213,0.0422,98.0,2667,784.0,0.016,0.098,567.0,0.038,0.06795,567.0,0.0,0.0,0.0,0.0105,7.000000000000001e-05,63.7
